Repository: fayh601-glitch/TEM-analysis

# CdSe/CdS TEM Rod & Dot Analyzer

Classical computer-vision pipeline for **transmission electron microscopy (TEM)**
images of **CdSe** and **CdS** nanoparticles. Detects particles, measures
**length** and **width** in nanometers, and classifies shape.

**Reference paper:** Enright et al., *Mater. Chem. Front.* **2018** — [DOI: 10.1039/c8qm00056e](https://doi.org/10.1039/c8qm00056e)

> **New here?** Read [Getting started](docs/GETTING_STARTED.md) or open the [PDF manual](docs/TEM-analysis-Manual.pdf).

## Quick start (no coding)

```bash
git clone https://github.com/fayh601-glitch/TEM-analysis.git
cd TEM-analysis
python3 -m venv .venv && source .venv/bin/activate
pip install -r requirements.txt && pip install -e .

bash scripts/analyze_my_image.sh
```

Or use the **web upload** (after optional deps):

```bash
pip install -r requirements-optional.txt
streamlit run app/streamlit_app.py
```

After Analyze, click numbered markers on the overlay to **keep (green)** or **discard (red)** particles, then download the approved CSV.

## Quick start (Terminal)

```bash
tem-rods analyze \
  --image data/curated/s2_A_starting_rods.png \
  --preset enright_rods \
  --mode rods \
  --scale-bar-nm 20 --scale-bar-pixels 48 \
  --output-dir outputs/demo
```

## Analysis modes

| Mode | Flag | Use when |
|------|------|----------|
| Nanorods only | `--mode rods` | Enright S2A and other rod-only samples |
| Dots only | `--mode dots` | Spherical QD samples |
| Both | `--mode both` | Mixed or unknown samples |

Presets: `enright_rods`, `dots_only`, `screenshot`, `sparse_cluster`

## Repository layout

```
TEM-analysis/
├── app/streamlit_app.py       ← Web upload UI
├── src/tem_rods/              ← Main Python package
├── scripts/analyze_my_image.sh ← Guided analysis (beginners)
├── data/curated/              ← Enright S2 TEM panels
├── outputs/                   ← CSV + overlay PNG results
├── docs/
│   ├── GETTING_STARTED.md     ← Start here
│   ├── MANUAL.md              ← Full reference
│   └── TEM-analysis-Manual.pdf
└── tests/
```

## Overlay legend

| Visual | Meaning |
|--------|---------|
| Green solid | Rod |
| Blue solid | Dot |
| Orange dashed | Reject (ambiguous / filtered) |
| `*_segments_debug.png` | All blobs before classification |

## Documentation

| Document | Audience |
|----------|----------|
| [Getting started](docs/GETTING_STARTED.md) | First-time users |
| [PDF manual](docs/TEM-analysis-Manual.pdf) | Complete repo reference |
| [How it works](docs/HOW_IT_WORKS.md) | Pipeline in plain English |
| [Source guide](src/tem_rods/README.md) | Which file does what |
| [Development](docs/DEVELOPMENT.md) | Tuning and contributing |
| [Labeling guide](docs/LABELING_GUIDE.md) | Fiji hand measurements for validation |
| [AI workflow](docs/AI_WORKFLOW.md) | Prompting AI for validation sprints |

## Validation status

Pipeline output is compared to **published mean dimensions** from Enright et al.
2018 (see `outputs/validation/paper_comparison.csv`). This is **not** the same
as rigorous per-rod validation.

| Panel | Length error | Width error | Status |
|-------|-------------|-------------|--------|
| S2A starting rods | ~3% | ~62% | Length OK; width overestimated |
| S2B 30 min | ~49% | ~132% | Fails — merged/over-segmented rods |
| S2D 65 min | ~47% | ~15% | Fails — under-counts long rods |

`data/labels/manual_v1.csv` is **semi-automated pipeline output**
(`semi_auto_tuned_pipeline` in the `notes` column), not independent hand labels.
See [data/labels/README.md](data/labels/README.md) and
[docs/LABELING_GUIDE.md](docs/LABELING_GUIDE.md) for creating real Fiji labels.

# Demo run outputs (committed for GitHub viewing)

Generated by:

```bash
bash scripts/run_demo.sh
```

Uses `--preset enright_rods` (cluster splitting + orange reject labels).

## How to read the overlays

| Color | Meaning |
|---|---|
| **Green** solid | Classified **rod** |
| **Blue** solid | Classified **dot** (sphere-like) |
| **Orange** dashed | **Reject** — detected blob that did not pass rod/dot rules |

## Debug image

`*_segments_debug.png` shows **every segmented blob** with a number **before** classification.
If a rod is missing from the main overlay but has a number on the debug image, classification failed.
If it is missing from both, segmentation failed.

## Panel A summary (vs paper)

- **Paper:** 27.6 × 2.9 nm  
- Check `paper_comparison.csv` in `outputs/validation/` after running `prepare_paper_dataset.py`

File: outputs/demo/s2_A_starting_rods_measurements.csv
particle_id,class,length_nm,width_nm,aspect_ratio,eccentricity,area_nm2,centroid_x,centroid_y
1,rod,30.18,4.81,6.277,0.99,89.24,473.1,69.1
2,rod,19.24,4.22,4.556,0.978,55.03,109.7,84.0
3,rod,19.59,4.66,4.208,0.978,59.2,490.8,120.8
4,rod,32.5,3.85,8.445,0.995,85.42,261.3,138.5
5,rod,21.96,3.33,6.591,0.991,57.64,355.7,125.7
6,rod,31.91,4.0,7.981,0.994,92.88,363.8,136.4
7,rod,32.22,5.4,5.963,0.989,98.09,369.3,152.3
8,rod,11.01,3.42,3.222,0.959,27.43,123.2,217.8
9,rod,29.01,4.28,6.778,0.991,86.46,412.6,246.5
10,rod,50.37,20.73,2.43,0.918,199.83,402.6,283.2
11,rod,26.08,4.04,6.458,0.989,77.26,437.2,261.3
12,rod,29.26,4.08,7.168,0.993,84.72,484.2,259.0
13,rod,35.02,3.62,9.672,0.996,98.78,484.6,275.8
14,dot,103.9,51.75,2.008,0.834,1888.37,440.8,379.6
15,rod,16.18,3.05,5.303,0.986,36.81,73.5,317.6
16,dot,34.39,22.04,1.56,0.827,143.4,297.5,351.1
17,rod,33.5,3.81,8.788,0.995,93.4,328.2,335.7
18,rod,27.19,3.85,7.066,0.992,75.87,267.8,362.7
19,rod,27.39,3.6,7.616,0.992,64.93,254.8,366.1
20,rod,33.91,10.79,3.144,0.956,97.22,57.8,386.9
21,rod,22.93,4.05,5.661,0.988,63.72,31.7,370.7
22,rod,30.33,3.55,8.542,0.994,81.42,142.4,402.3
23,rod,22.56,3.75,6.01,0.989,64.24,95.5,400.3
24,rod,32.26,3.61,8.946,0.995,87.85,129.6,407.3
25,rod,28.11,4.09,6.871,0.991,75.87,80.1,413.3
26,rod,27.27,3.59,7.604,0.993,69.97,166.4,411.5
27,rod,33.05,3.1,10.643,0.997,70.14,60.3,441.8
28,rod,30.56,4.37,7.002,0.991,82.12,498.3,457.9
29,rod,31.32,3.7,8.468,0.995,88.89,461.1,462.8
30,rod,26.1,4.78,5.455,0.988,70.49,85.3,457.8
31,rod,26.1,4.01,6.516,0.99,74.48,376.2,471.1
32,rod,37.01,4.8,7.706,0.993,104.69,462.2,485.2
33,rod,27.44,3.58,7.659,0.993,74.48,452.6,517.0

File: outputs/demo/s2_B_30min_measurements.csv
particle_id,class,length_nm,width_nm,aspect_ratio,eccentricity,area_nm2,centroid_x,centroid_y
1,rod,9.49,4.62,2.053,0.873,27.43,79.0,16.4
2,rod,35.51,4.6,7.726,0.992,118.06,290.6,80.1
3,rod,69.33,5.61,12.354,0.997,275.35,509.5,115.7
4,rod,58.06,7.94,7.317,0.991,263.54,291.8,130.7
5,rod,53.88,8.29,6.499,0.988,224.13,71.1,175.6
6,rod,85.1,6.82,12.472,0.997,384.9,348.4,228.8
7,rod,77.44,6.93,11.169,0.996,342.36,261.9,258.6
8,rod,67.05,6.97,9.626,0.995,299.65,277.4,279.5
9,rod,65.24,7.43,8.782,0.993,329.51,110.0,374.4
10,rod,24.29,4.6,5.281,0.982,72.57,56.1,373.9
11,rod,35.96,22.65,1.588,0.777,304.51,402.2,411.6
12,rod,37.81,16.73,2.26,0.897,256.08,171.9,461.2
13,rod,39.66,5.97,6.638,0.989,160.59,110.7,458.9
14,rod,9.98,4.79,2.083,0.877,33.68,76.1,484.4

File: outputs/demo/s2_D_65min_measurements.csv
particle_id,class,length_nm,width_nm,aspect_ratio,eccentricity,area_nm2,centroid_x,centroid_y
1,rod,20.13,3.53,5.694,0.984,51.04,218.0,120.8
2,rod,30.43,14.47,2.103,0.88,213.02,371.2,269.4
3,rod,39.84,7.14,5.583,0.984,190.98,341.8,309.1
4,rod,22.02,3.97,5.545,0.984,60.95,521.2,274.9
5,rod,14.94,4.08,3.66,0.962,38.02,415.9,307.6
6,rod,20.14,3.11,6.47,0.988,42.16,219.7,323.1
7,rod,29.96,3.92,7.648,0.991,81.66,392.6,333.6
8,rod,16.77,3.3,5.078,0.98,36.69,437.7,337.2
9,rod,8.78,4.23,2.077,0.876,24.41,311.6,347.8
10,rod,20.32,2.89,7.037,0.99,43.64,237.6,373.2
11,rod,8.82,3.23,2.727,0.93,21.3,237.6,444.4
12,rod,19.85,5.73,3.465,0.957,77.22,478.9,480.1
13,rod,17.15,4.12,4.162,0.971,47.04,175.1,481.8
