Repository: fayh601-glitch/TEM-analysis

# CdSe/CdS TEM Rod & Dot Analyzer

Classical computer-vision pipeline for **transmission electron microscopy (TEM)**
images of **CdSe** and **CdS** nanoparticles. Detects particles, measures
**length** and **width** in nanometers, and classifies shape.

**Reference paper:** Enright et al., *Mater. Chem. Front.* **2018** — [DOI: 10.1039/c8qm00056e](https://doi.org/10.1039/c8qm00056e)

> **New here?** Read [Getting started](docs/GETTING_STARTED.md) or open the [PDF manual](docs/TEM-analysis-Manual.pdf).

## Quick start (no coding)

```bash
git clone https://github.com/fayh601-glitch/TEM-analysis.git
cd TEM-analysis
python3 -m venv .venv && source .venv/bin/activate
pip install -r requirements.txt && pip install -e .

bash scripts/analyze_my_image.sh
```

Or use the **web upload** (after optional deps):

```bash
pip install -r requirements-optional.txt
streamlit run app/streamlit_app.py
```

After Analyze, click numbered markers on the overlay to **keep (green)** or **discard (red)** particles, then download the approved CSV.

## Quick start (Terminal)

```bash
tem-rods analyze \
  --image data/curated/s2_A_starting_rods.png \
  --preset enright_rods \
  --mode rods \
  --scale-bar-nm 20 --scale-bar-pixels 48 \
  --output-dir outputs/demo
```

## Analysis modes

| Mode | Flag | Use when |
|------|------|----------|
| Nanorods only | `--mode rods` | Enright S2A and other rod-only samples |
| Dots only | `--mode dots` | Spherical QD samples |
| Both | `--mode both` | Mixed or unknown samples |

Presets: `enright_rods`, `dots_only`, `screenshot`, `sparse_cluster`

## Repository layout

```
TEM-analysis/
├── app/streamlit_app.py       ← Web upload UI
├── src/tem_rods/              ← Main Python package
├── scripts/analyze_my_image.sh ← Guided analysis (beginners)
├── data/curated/              ← Enright S2 TEM panels
├── outputs/                   ← CSV + overlay PNG results
├── docs/
│   ├── GETTING_STARTED.md     ← Start here
│   ├── MANUAL.md              ← Full reference
│   └── TEM-analysis-Manual.pdf
└── tests/
```

## Overlay legend

| Visual | Meaning |
|--------|---------|
| Green solid | Rod |
| Blue solid | Dot |
| Orange dashed | Reject (ambiguous / filtered) |
| `*_segments_debug.png` | All blobs before classification |

## Documentation

| Document | Audience |
|----------|----------|
| [Getting started](docs/GETTING_STARTED.md) | First-time users |
| [PDF manual](docs/TEM-analysis-Manual.pdf) | Complete repo reference |
| [How it works](docs/HOW_IT_WORKS.md) | Pipeline in plain English |
| [Source guide](src/tem_rods/README.md) | Which file does what |
| [Development](docs/DEVELOPMENT.md) | Tuning and contributing |
| [Labeling guide](docs/LABELING_GUIDE.md) | Fiji hand measurements for validation |
| [AI workflow](docs/AI_WORKFLOW.md) | Prompting AI for validation sprints |

## Validation status

Pipeline output is compared to **published mean dimensions** from Enright et al.
2018 (see `outputs/validation/paper_comparison.csv`). This is **not** the same
as rigorous per-rod validation.

| Panel | Length error | Width error | Status |
|-------|-------------|-------------|--------|
| S2A starting rods | ~3% | ~62% | Length OK; width overestimated |
| S2B 30 min | ~49% | ~132% | Fails — merged/over-segmented rods |
| S2D 65 min | ~47% | ~15% | Fails — under-counts long rods |

`data/labels/manual_v1.csv` is **semi-automated pipeline output**
(`semi_auto_tuned_pipeline` in the `notes` column), not independent hand labels.
See [data/labels/README.md](data/labels/README.md) and
[docs/LABELING_GUIDE.md](docs/LABELING_GUIDE.md) for creating real Fiji labels.

# User run outputs

Analysis results for TEM images uploaded or screenshotted outside the paper
curated set. Each subfolder is named after its input image.

| Folder | Input | Description |
|---|---|---|
| [`enright_s2A_user_screenshot/`](enright_s2A_user_screenshot/) | `data/curated/enright_s2A_user_screenshot.png` | User screenshot of Enright 2018 Figure S2A (starting rods) |

## Re-run

```bash
tem-rods analyze \
  --image data/curated/enright_s2A_user_screenshot.png \
  --auto-scale-bar \
  --min-area 150 \
  --output-dir outputs/user_runs/enright_s2A_user_screenshot
```

## Files in each run folder

| File | Description |
|---|---|
| `*_overlay.png` | Annotated image — green contours = rods, blue = dots |
| `*_measurements.csv` | Per-particle length, width, class, and position |

File: outputs/user_runs/enright_paper_screenshot_jul6/enright_paper_20nm_jul6_measurements.csv
particle_id,class,length_nm,width_nm,aspect_ratio,eccentricity,area_nm2,centroid_x,centroid_y
1,rod,10.13,3.42,2.964,0.941,24.1,56.3,25.0
2,rod,12.94,3.33,3.887,0.966,30.22,14.8,29.6
3,rod,13.01,3.98,3.272,0.952,32.4,229.6,29.0
4,dot,13.24,10.52,1.258,0.607,67.16,247.1,28.2
5,rod,10.77,4.95,2.173,0.888,34.57,296.0,28.7
6,rod,12.7,4.25,2.986,0.942,30.81,159.7,30.5
7,rod,16.63,5.15,3.229,0.951,50.77,318.2,30.2
8,rod,15.92,7.46,2.133,0.883,44.25,41.7,31.8
9,rod,10.67,4.91,2.175,0.888,32.0,423.3,40.1
10,rod,9.12,3.92,2.325,0.903,25.88,281.0,41.2
11,rod,10.41,3.71,2.805,0.934,23.7,133.0,38.9
12,rod,9.39,3.79,2.479,0.915,23.31,87.4,39.5
13,rod,14.57,3.4,4.285,0.972,34.77,146.2,49.7
14,rod,13.13,3.45,3.811,0.965,30.81,107.4,49.4
15,rod,14.4,5.13,2.806,0.934,39.11,257.5,52.2
16,rod,13.18,3.33,3.958,0.968,28.64,49.1,51.6
17,rod,11.46,5.46,2.1,0.879,36.74,301.2,45.9
18,rod,11.27,4.34,2.598,0.923,33.19,229.2,51.4
19,reject,15.75,8.91,1.767,0.824,63.41,334.6,56.2
20,rod,11.23,3.61,3.108,0.947,28.05,176.8,53.1
21,rod,18.26,8.06,2.265,0.897,80.2,468.3,52.6
22,rod,15.79,3.94,4.013,0.968,41.48,166.2,57.7
23,rod,13.96,3.2,4.368,0.973,27.06,83.8,59.3
24,rod,9.96,3.4,2.931,0.94,22.32,96.0,54.0
25,rod,13.03,4.32,3.021,0.944,35.95,130.0,59.7
26,rod,10.84,3.56,3.048,0.945,25.68,66.2,61.1
27,rod,15.88,4.65,3.416,0.956,45.63,271.8,67.3
28,rod,14.88,3.89,3.826,0.965,37.93,157.5,67.8
29,reject,13.64,9.44,1.445,0.722,66.17,290.6,66.9
30,rod,15.18,4.27,3.558,0.96,37.14,115.6,77.9
31,rod,10.39,4.58,2.271,0.898,30.22,146.7,73.3
32,rod,10.11,4.87,2.076,0.876,31.8,103.2,77.9
33,rod,13.56,6.61,2.051,0.873,36.15,217.9,76.0
34,reject,8.51,6.15,1.384,0.692,33.58,466.8,78.3
35,rod,8.04,3.69,2.177,0.888,22.12,56.3,76.5
36,rod,11.6,4.4,2.639,0.925,33.19,81.8,80.7
37,rod,17.11,5.43,3.149,0.948,41.48,204.3,85.1
38,rod,10.0,3.77,2.649,0.926,24.89,45.0,82.8
39,rod,17.44,4.06,4.292,0.972,46.02,138.5,91.7
40,rod,14.77,4.02,3.677,0.962,39.31,230.2,88.7
41,rod,19.03,6.15,3.095,0.946,69.73,416.7,87.3
42,rod,15.23,2.73,5.588,0.984,27.46,10.8,99.6
43,rod,8.75,3.99,2.194,0.89,23.51,127.4,97.1
44,rod,14.32,3.99,3.586,0.96,33.78,234.8,102.6
45,rod,17.75,3.8,4.664,0.977,41.09,33.4,96.3
46,rod,9.33,4.21,2.219,0.893,21.73,59.4,95.6
47,rod,11.53,4.66,2.474,0.915,26.47,71.8,99.9
48,rod,8.86,4.05,2.186,0.889,23.9,301.3,99.6
49,rod,14.78,3.51,4.208,0.971,35.56,183.6,111.5
50,reject,8.97,4.74,1.893,0.849,19.16,165.5,104.1
51,rod,20.63,7.64,2.7,0.929,59.06,226.3,120.0
52,rod,12.88,4.33,2.976,0.942,33.58,250.3,118.2
53,rod,9.43,4.16,2.266,0.897,24.69,29.1,110.6
54,rod,12.0,5.65,2.122,0.882,38.91,407.7,113.6
55,reject,17.03,10.4,1.638,0.792,77.43,157.7,128.2
56,rod,11.82,3.64,3.244,0.951,27.85,132.9,113.1
57,rod,14.68,3.39,4.332,0.973,34.57,193.9,119.6
58,rod,11.84,3.29,3.594,0.961,27.65,78.8,120.6
59,rod,10.78,4.33,2.492,0.916,28.84,59.9,117.0
60,rod,15.16,3.45,4.401,0.974,35.36,274.5,133.4
61,rod,11.13,3.88,2.869,0.937,27.06,283.7,127.1
62,rod,9.54,3.89,2.45,0.913,25.68,24.2,123.4
63,rod,14.58,4.7,3.104,0.947,33.58,95.9,135.5
64,rod,11.93,3.94,3.03,0.944,34.37,432.5,127.5
65,rod,10.04,3.46,2.903,0.939,22.52,42.4,130.6
66,rod,13.2,4.85,2.72,0.93,31.21,129.7,126.4
67,rod,14.34,3.32,4.325,0.973,33.78,201.6,137.3
68,rod,11.14,3.67,3.037,0.944,25.28,61.0,132.9
69,reject,12.27,7.36,1.667,0.8,39.9,23.7,140.3
70,reject,8.17,5.22,1.566,0.77,27.06,246.2,138.6
71,rod,10.42,4.17,2.498,0.916,31.41,143.0,143.4
72,rod,11.45,3.04,3.768,0.964,24.89,8.2,144.1
73,rod,12.5,3.32,3.761,0.964,28.84,126.9,147.0
74,rod,12.01,4.99,2.408,0.91,37.73,365.2,143.2
75,rod,11.38,4.62,2.461,0.914,34.37,86.2,147.8
76,rod,15.01,5.0,3.003,0.943,43.85,211.7,151.1
77,rod,14.38,3.6,3.996,0.968,30.02,62.8,147.8
78,rod,13.47,3.73,3.61,0.961,33.38,111.8,149.8
79,reject,16.07,8.82,1.822,0.836,56.49,29.8,160.0
80,rod,11.49,4.07,2.826,0.935,28.25,49.3,156.7
81,rod,16.42,4.18,3.93,0.967,43.65,190.7,164.8
82,rod,17.22,5.26,3.274,0.952,49.38,485.0,168.2
83,rod,15.42,4.61,3.348,0.954,46.42,313.6,162.6
84,rod,11.93,3.51,3.394,0.956,25.88,66.6,176.0
85,rod,11.13,3.65,3.052,0.945,27.65,37.7,180.0
86,reject,14.94,8.04,1.858,0.843,59.46,490.0,182.7
87,rod,9.65,4.92,1.963,0.861,22.52,330.2,180.7
88,rod,8.1,3.56,2.277,0.898,21.14,81.6,181.2
89,rod,8.34,3.73,2.235,0.894,22.72,387.9,188.2
90,rod,9.89,4.0,2.471,0.914,25.28,47.0,190.4
91,reject,9.1,5.38,1.691,0.806,28.64,264.5,189.0
92,reject,14.52,10.11,1.436,0.718,74.27,308.7,194.5
93,rod,12.31,3.8,3.239,0.951,28.05,107.6,191.2
94,rod,14.12,3.68,3.838,0.965,34.96,283.4,203.1
95,rod,19.18,5.06,3.788,0.965,47.21,485.6,197.8
96,rod,12.89,4.61,2.797,0.934,38.91,84.1,196.2
97,rod,14.1,4.86,2.901,0.939,33.98,40.1,206.7
98,rod,11.83,3.68,3.215,0.95,30.42,123.1,206.2
99,rod,18.23,4.3,4.238,0.972,46.81,77.9,208.4
100,rod,14.45,3.91,3.691,0.963,35.56,102.9,214.1
101,rod,21.29,7.4,2.878,0.938,66.77,343.7,220.2
102,rod,12.07,4.32,2.794,0.934,32.79,148.1,214.2
103,dot,14.41,10.71,1.346,0.669,72.89,299.3,219.4
104,rod,12.07,3.46,3.483,0.958,28.84,132.5,213.6
105,rod,12.54,4.3,2.915,0.939,36.35,228.0,220.2
106,rod,14.37,2.98,4.817,0.978,30.62,61.2,225.8
107,rod,12.6,3.45,3.649,0.962,28.05,40.4,221.4
108,rod,11.18,3.18,3.514,0.959,26.47,73.8,229.4
109,rod,10.44,3.53,2.956,0.941,23.9,114.3,229.8
110,rod,13.42,4.03,3.332,0.954,39.11,473.2,237.3
111,rod,13.61,3.71,3.665,0.962,31.41,134.2,231.9
112,reject,17.15,10.93,1.569,0.771,76.44,37.3,243.1
113,rod,11.04,3.48,3.169,0.949,26.27,233.3,242.8
114,rod,12.64,3.68,3.437,0.957,29.23,175.4,246.0
115,rod,10.67,4.56,2.34,0.904,32.99,440.3,248.1
116,rod,13.83,3.47,3.981,0.968,30.22,154.6,251.1
117,reject,9.49,5.05,1.879,0.847,32.79,404.6,246.6
118,rod,9.78,3.66,2.672,0.927,23.31,247.4,250.8
119,rod,12.34,4.49,2.749,0.932,35.75,293.6,252.7
120,rod,14.73,4.05,3.636,0.961,37.73,131.4,249.6
121,rod,14.84,3.27,4.535,0.975,32.99,73.7,251.7
122,rod,14.96,3.45,4.334,0.973,32.2,107.5,264.4
123,rod,9.51,3.63,2.623,0.924,24.1,196.0,253.9
124,rod,13.83,4.67,2.962,0.941,41.68,304.4,261.4
125,rod,11.96,3.16,3.782,0.964,25.88,96.1,264.8
126,rod,11.36,4.27,2.662,0.927,29.43,388.9,259.6
127,rod,13.17,3.61,3.644,0.962,33.58,29.7,264.4
128,rod,14.58,3.19,4.575,0.976,29.04,49.2,269.8
129,reject,13.39,8.11,1.65,0.796,49.98,234.7,266.1
130,rod,21.19,4.78,4.433,0.974,54.72,315.6,271.8
131,rod,14.58,3.03,4.809,0.978,30.02,131.6,261.6
132,rod,11.35,3.13,3.622,0.961,24.1,75.6,265.4
133,reject,9.22,4.96,1.859,0.843,31.21,366.8,267.5
134,rod,15.34,3.94,3.895,0.966,37.93,262.7,277.4
135,dot,13.93,11.3,1.233,0.585,72.3,402.2,275.9
136,rod,15.68,4.29,3.653,0.962,45.04,251.8,283.1
137,rod,14.75,4.26,3.458,0.957,40.89,338.2,282.7
138,rod,13.0,3.45,3.763,0.964,30.81,128.5,273.3
139,rod,9.1,3.1,2.938,0.94,19.56,226.0,278.5
140,reject,6.19,3.32,1.861,0.843,16.0,159.2,278.6
141,rod,16.42,4.43,3.709,0.963,43.46,53.6,288.7
142,dot,6.46,4.98,1.299,0.638,23.51,355.0,280.5
143,dot,5.57,5.11,1.092,0.401,20.94,374.4,280.9
144,rod,13.28,4.25,3.122,0.947,38.72,482.8,287.8
145,rod,9.05,2.76,3.282,0.952,18.37,109.0,286.8
146,reject,15.69,10.32,1.52,0.753,63.01,130.3,295.2
147,reject,9.57,5.7,1.679,0.803,34.17,72.0,292.2
148,reject,13.47,8.16,1.651,0.796,45.83,173.1,296.6
149,dot,13.44,10.37,1.297,0.637,69.93,382.1,298.8
150,rod,14.31,4.12,3.474,0.958,41.28,220.2,302.9
151,rod,25.78,6.27,4.109,0.97,71.31,370.0,312.4
152,reject,8.65,5.78,1.495,0.743,26.86,200.2,299.2
153,rod,11.84,3.98,2.971,0.942,32.79,232.1,304.3
154,rod,10.59,3.55,2.985,0.942,26.67,104.7,303.6
155,rod,13.0,3.28,3.959,0.968,30.81,325.2,307.7
156,rod,13.03,3.75,3.471,0.958,34.77,400.6,309.2
157,rod,15.58,3.77,4.13,0.97,40.1,350.5,311.0
158,rod,11.9,3.66,3.247,0.951,28.64,146.5,307.6
159,rod,15.36,3.39,4.527,0.975,34.17,425.2,320.9
160,rod,12.06,4.0,3.018,0.943,32.99,192.6,312.9
161,rod,13.42,4.21,3.186,0.949,32.99,340.1,318.2
162,rod,13.65,6.89,1.981,0.863,50.17,442.0,313.8
163,rod,14.15,3.87,3.657,0.962,32.99,211.5,318.7
164,rod,12.02,4.25,2.832,0.936,34.17,279.2,325.2
165,rod,13.61,2.83,4.804,0.978,27.26,240.2,327.2
166,rod,10.52,3.26,3.223,0.951,21.33,43.2,327.2
167,rod,9.54,3.35,2.85,0.936,23.7,97.0,325.2
168,rod,13.5,3.77,3.581,0.96,32.79,115.1,333.0
169,rod,10.72,3.43,3.124,0.947,24.49,226.8,330.3
170,rod,14.5,3.54,4.099,0.97,33.58,256.4,335.8
171,rod,9.63,2.62,3.676,0.962,17.78,30.6,332.9
172,rod,10.29,3.67,2.807,0.934,25.88,139.9,330.6
173,rod,10.69,4.57,2.34,0.904,30.42,332.0,334.8
174,reject,8.42,5.14,1.639,0.792,30.62,441.5,332.3
175,rod,13.76,3.02,4.556,0.976,28.25,89.3,334.8
176,rod,14.57,4.29,3.396,0.956,37.53,211.4,340.3
177,rod,10.06,4.36,2.309,0.901,28.25,347.8,340.1
178,rod,12.21,3.45,3.536,0.959,23.9,65.2,344.5
179,rod,11.1,3.32,3.346,0.954,25.48,325.4,347.2
180,rod,8.02,3.16,2.535,0.919,18.37,374.5,340.4
181,rod,14.23,3.1,4.584,0.976,29.43,50.7,350.5
182,rod,12.62,3.86,3.271,0.952,30.81,435.6,346.5
183,rod,12.08,3.65,3.31,0.953,32.2,261.1,351.7
184,rod,7.88,3.03,2.599,0.923,18.17,39.3,349.0
185,rod,9.32,3.67,2.538,0.919,23.7,239.9,352.8
186,rod,12.14,3.38,3.593,0.96,29.23,98.7,351.9
187,rod,14.39,3.01,4.772,0.978,28.64,22.0,360.3
188,rod,7.46,3.72,2.005,0.867,20.94,307.0,352.3
189,rod,12.98,3.57,3.641,0.962,32.2,433.8,359.4
190,dot,12.5,9.87,1.267,0.614,61.43,281.9,363.7
191,rod,13.65,3.94,3.461,0.957,27.26,220.0,358.9
192,rod,13.03,4.38,2.973,0.942,34.37,347.5,366.7
193,rod,11.6,3.47,3.34,0.954,27.85,476.3,365.3
194,rod,20.63,9.77,2.111,0.881,87.31,316.5,371.8
195,rod,13.59,4.46,3.045,0.945,32.99,455.9,375.0
196,rod,10.04,3.42,2.936,0.94,24.3,29.2,372.8
197,rod,10.66,3.33,3.199,0.95,25.09,94.6,369.0
198,reject,16.1,11.14,1.446,0.722,77.83,238.7,376.0
199,rod,12.69,3.77,3.363,0.955,33.19,486.2,373.1
200,rod,12.79,4.43,2.89,0.938,33.38,111.3,378.4
201,rod,9.23,3.41,2.709,0.929,20.94,177.0,374.0
202,reject,7.64,4.66,1.639,0.792,19.36,261.2,374.2
203,rod,10.95,3.35,3.266,0.952,26.67,353.2,377.7
204,rod,13.88,3.28,4.226,0.972,31.41,34.8,387.5
205,rod,13.29,4.27,3.114,0.947,34.96,92.0,389.8
206,rod,13.66,3.53,3.868,0.966,35.16,200.0,390.0
207,rod,13.6,3.78,3.599,0.961,30.42,215.5,391.3
208,rod,13.11,3.41,3.844,0.966,31.6,295.1,384.7
209,rod,12.19,3.41,3.579,0.96,27.06,77.0,384.2
210,rod,12.57,3.9,3.22,0.951,35.36,447.0,391.9
211,rod,14.52,5.03,2.889,0.938,38.91,481.1,387.9
212,rod,8.62,3.65,2.358,0.906,22.72,187.5,390.7
213,rod,10.86,3.02,3.597,0.961,22.72,45.8,391.8
214,rod,13.91,3.98,3.491,0.958,35.36,419.5,394.2
215,rod,18.52,5.7,3.247,0.951,48.99,152.7,392.1
216,reject,10.94,7.28,1.503,0.747,32.59,354.4,397.8
217,rod,10.19,3.12,3.269,0.952,24.1,225.4,403.3
218,reject,8.25,4.98,1.658,0.798,26.27,179.1,402.3
219,rod,10.43,3.06,3.411,0.956,21.14,59.6,404.3
220,rod,14.73,3.61,4.082,0.97,36.94,298.0,407.5
221,rod,8.63,3.72,2.318,0.902,23.51,311.5,402.5
222,rod,24.63,4.99,4.937,0.979,59.26,133.6,412.6
223,rod,16.86,4.36,3.866,0.966,42.67,386.6,411.6
224,rod,7.27,3.11,2.335,0.904,17.58,101.5,403.8
225,rod,13.57,4.07,3.335,0.954,35.36,328.9,411.3
226,rod,10.78,3.48,3.098,0.946,26.47,117.3,409.0
227,rod,23.9,8.63,2.77,0.933,88.69,427.2,422.2
228,rod,13.87,4.43,3.134,0.948,36.94,156.7,412.4
229,rod,9.1,4.23,2.154,0.886,26.27,275.0,408.8
230,rod,11.25,3.38,3.324,0.954,22.72,66.6,414.4
231,rod,14.12,3.29,4.288,0.972,32.79,39.9,413.9
232,reject,18.12,9.82,1.845,0.84,74.47,194.5,426.8
233,rod,13.96,3.72,3.753,0.964,35.16,375.2,419.2
234,rod,11.33,3.73,3.037,0.944,29.23,408.6,415.9
235,rod,9.97,3.73,2.672,0.927,24.49,484.8,414.3
236,rod,13.77,3.71,3.709,0.963,34.77,445.8,416.5
237,rod,10.22,2.92,3.5,0.958,21.53,10.2,420.6
238,rod,15.81,4.23,3.74,0.964,38.52,298.7,421.1
239,rod,17.28,5.41,3.191,0.95,47.21,249.0,431.9
240,rod,21.47,6.86,3.13,0.948,70.12,457.7,430.2
241,rod,12.45,4.78,2.605,0.923,29.63,333.3,422.6
242,rod,14.7,3.49,4.214,0.971,33.58,175.2,428.4
243,rod,10.11,3.37,3.0,0.943,24.69,210.0,427.0
244,rod,10.38,5.11,2.029,0.87,33.19,502.0,430.0
245,rod,13.48,3.79,3.563,0.96,28.25,270.7,430.3
246,rod,14.87,4.45,3.342,0.954,40.89,351.0,427.9
247,reject,8.37,5.11,1.638,0.792,22.91,40.1,429.9
248,rod,9.61,3.08,3.12,0.947,20.74,76.9,430.4
249,rod,9.62,3.58,2.692,0.928,24.1,109.1,434.0
250,rod,11.94,3.06,3.907,0.967,23.51,65.5,437.8
251,rod,13.68,4.89,2.797,0.934,36.54,293.9,440.6
252,rod,13.22,4.31,3.069,0.945,32.2,411.9,442.1
253,rod,11.62,3.15,3.691,0.963,25.28,123.6,443.3
254,rod,13.0,4.8,2.705,0.929,33.78,361.7,443.4
255,rod,9.5,3.84,2.477,0.915,24.49,101.3,445.5
256,rod,12.93,3.32,3.901,0.967,26.67,134.8,450.9
257,rod,9.99,3.4,2.943,0.941,25.09,310.5,444.5
258,rod,14.65,4.46,3.283,0.952,36.94,402.9,452.6
259,rod,13.79,3.14,4.397,0.974,24.69,82.2,453.3
260,rod,13.81,3.58,3.861,0.966,29.23,285.1,453.4
261,rod,12.12,3.94,3.079,0.946,31.21,493.0,454.9
262,rod,11.1,3.31,3.351,0.954,24.1,40.9,456.2
263,rod,11.53,3.09,3.731,0.963,26.07,152.1,453.9
264,rod,10.16,3.37,3.017,0.943,22.32,62.4,456.8
265,rod,9.61,3.15,3.052,0.945,21.93,28.8,456.4
266,rod,8.26,3.43,2.409,0.91,20.15,92.3,458.9
267,rod,13.28,3.12,4.249,0.972,28.25,171.2,456.9
268,reject,7.27,4.1,1.772,0.826,20.94,221.2,459.2
269,rod,11.01,4.45,2.472,0.915,26.07,255.9,460.5
270,rod,9.91,2.94,3.374,0.955,20.74,119.0,461.2
271,rod,9.58,3.28,2.926,0.94,20.74,202.7,463.7
272,rod,8.04,3.39,2.374,0.907,18.77,365.2,25.3
273,rod,7.81,4.07,1.921,0.854,23.11,389.6,31.6
274,reject,7.92,5.24,1.511,0.75,28.44,403.8,40.1
275,reject,7.58,4.66,1.628,0.789,21.73,379.1,40.3
276,reject,6.93,4.13,1.679,0.803,20.15,392.7,44.3
277,rod,8.46,4.25,1.991,0.865,23.9,394.6,56.5
278,rod,11.74,3.92,2.996,0.943,31.41,383.2,72.2
279,reject,7.72,4.76,1.622,0.787,24.69,359.7,80.5
280,dot,5.65,4.36,1.298,0.637,16.2,360.6,94.9
281,reject,7.62,5.04,1.511,0.75,26.86,366.8,45.2
282,dot,5.83,4.63,1.258,0.607,19.36,355.4,51.1
283,reject,5.93,4.3,1.378,0.688,17.38,439.9,54.2
284,rod,9.64,4.71,2.045,0.872,26.47,426.7,63.0
285,reject,8.98,4.87,1.842,0.84,30.02,449.3,66.0
286,rod,10.07,4.18,2.412,0.91,29.23,434.7,73.9
287,rod,9.09,4.66,1.951,0.859,27.65,340.0,78.5
288,rod,11.62,4.52,2.571,0.921,33.78,326.0,88.4
289,rod,11.46,3.79,3.023,0.944,28.05,314.2,89.2
290,reject,7.43,4.28,1.735,0.817,19.56,388.1,103.9
291,rod,8.41,4.15,2.027,0.87,22.91,355.3,120.5
292,rod,11.3,4.84,2.336,0.904,35.16,372.9,122.9
293,reject,6.73,3.96,1.7,0.809,18.96,343.3,129.1
294,dot,5.81,4.69,1.239,0.59,20.15,352.7,136.5
295,rod,8.56,3.44,2.489,0.916,21.33,351.0,161.5
296,reject,6.06,4.08,1.484,0.739,18.37,366.2,159.7
297,reject,5.66,4.02,1.409,0.705,16.59,364.2,175.9
298,rod,8.1,3.95,2.051,0.873,21.14,290.1,112.2
299,rod,7.37,3.83,1.923,0.854,17.78,338.6,117.8
300,reject,6.78,4.94,1.372,0.685,23.9,302.4,121.0
301,reject,5.89,4.02,1.464,0.73,17.19,317.7,131.4
302,reject,7.8,4.12,1.892,0.849,23.51,311.7,139.1
303,reject,6.51,4.71,1.383,0.691,21.53,334.6,142.1
304,rod,6.63,3.47,1.913,0.852,16.59,407.4,128.1
305,rod,6.85,3.35,2.043,0.872,17.78,393.9,136.4
306,reject,6.64,3.95,1.682,0.804,19.75,414.5,139.9
307,reject,6.05,3.61,1.677,0.803,16.2,411.0,151.9
308,reject,7.52,4.3,1.75,0.821,19.36,420.8,155.6
309,rod,9.45,4.59,2.06,0.874,27.46,394.2,166.9
310,rod,11.66,4.22,2.761,0.932,34.37,226.3,164.7
311,rod,7.59,3.93,1.931,0.855,21.73,262.4,166.3
312,reject,6.88,4.31,1.597,0.78,19.95,245.1,172.3
313,rod,7.26,3.53,2.055,0.874,16.59,216.8,183.8
314,rod,9.49,3.71,2.555,0.92,25.88,202.5,186.2
315,dot,6.03,4.97,1.213,0.566,21.53,180.0,154.2
316,reject,6.62,3.81,1.735,0.817,18.96,168.2,166.5
317,rod,9.09,4.77,1.905,0.851,28.84,161.6,188.9
318,dot,5.52,5.4,1.022,0.208,19.95,288.5,158.3
319,rod,6.95,3.54,1.963,0.861,17.58,277.4,164.5
320,dot,6.09,4.62,1.318,0.651,18.96,289.4,169.0
321,rod,6.69,3.28,2.039,0.871,16.79,281.3,178.9
322,reject,11.32,6.04,1.874,0.846,39.51,243.2,190.8
323,reject,9.57,5.16,1.856,0.842,36.74,249.8,204.4
324,reject,8.84,5.62,1.575,0.772,30.62,272.5,224.2
325,reject,9.35,5.23,1.789,0.829,32.99,278.9,239.9
326,dot,5.82,4.36,1.334,0.662,16.4,398.3,192.1
327,rod,10.02,3.5,2.86,0.937,24.49,374.0,199.3
328,dot,6.11,4.75,1.287,0.63,18.57,400.8,204.6
329,dot,7.25,5.49,1.32,0.652,28.25,389.0,215.7
330,rod,9.75,3.76,2.596,0.923,26.07,388.2,242.3
331,rod,10.31,5.17,1.993,0.865,35.56,460.0,201.5
332,reject,5.73,3.9,1.469,0.733,16.59,444.7,207.8
333,reject,8.01,4.55,1.762,0.823,21.53,441.3,217.7
334,reject,5.56,4.11,1.351,0.673,16.2,469.1,212.7
335,dot,5.07,4.21,1.204,0.557,16.59,432.0,215.0
336,reject,6.26,4.4,1.421,0.71,20.94,429.3,226.0
337,rod,8.0,3.82,2.094,0.879,22.91,463.2,226.1
338,reject,7.81,4.96,1.573,0.772,24.89,460.2,242.2
339,rod,11.12,5.21,2.135,0.884,35.95,207.8,207.3
340,rod,8.09,4.05,1.999,0.866,24.1,189.1,227.9
341,reject,12.12,8.96,1.353,0.674,59.26,215.1,236.5
342,reject,5.85,3.8,1.539,0.76,16.0,186.9,242.1
343,rod,9.42,4.12,2.285,0.899,27.85,499.4,234.9
344,rod,7.99,4.04,1.978,0.863,24.1,486.0,240.2
345,dot,5.57,4.84,1.15,0.494,18.96,494.6,252.6
346,dot,6.04,4.51,1.34,0.666,19.36,481.2,256.2
347,dot,6.1,4.72,1.293,0.634,21.14,472.1,263.5
348,rod,6.78,3.44,1.971,0.862,17.19,463.0,270.6
349,reject,6.94,5.12,1.357,0.676,26.27,478.1,274.4
350,rod,10.65,3.9,2.729,0.93,30.02,324.0,238.2
351,reject,7.38,4.34,1.699,0.808,23.9,423.9,251.1
352,dot,5.8,5.23,1.11,0.434,20.15,428.2,275.7
353,dot,5.24,4.22,1.241,0.592,16.59,423.7,285.1
354,rod,9.6,5.03,1.907,0.851,28.44,284.8,277.5
355,rod,7.53,3.74,2.011,0.868,19.16,282.6,296.4
356,rod,9.24,3.65,2.532,0.919,21.14,288.4,305.4
357,rod,7.51,3.22,2.332,0.903,17.98,269.6,313.7
358,dot,5.47,4.94,1.107,0.429,18.96,297.9,317.2
359,reject,7.0,4.62,1.516,0.752,22.91,487.1,303.9
360,reject,5.86,4.33,1.353,0.674,17.78,498.4,309.6
361,reject,9.31,6.82,1.366,0.681,32.2,480.6,319.2
362,dot,5.6,4.58,1.224,0.577,18.17,413.5,314.4
363,reject,7.45,4.88,1.527,0.756,25.68,408.3,324.5
364,dot,5.79,4.66,1.243,0.594,19.95,417.5,344.9
365,reject,8.01,4.53,1.771,0.825,23.51,404.8,348.0
366,reject,6.34,4.04,1.57,0.771,16.79,413.0,358.4
367,reject,6.5,3.49,1.864,0.844,16.0,191.4,346.8
368,reject,9.24,5.96,1.55,0.764,34.17,175.7,348.0
369,rod,13.02,4.75,2.739,0.931,40.3,164.8,366.1
370,rod,7.84,2.91,2.699,0.929,16.59,406.1,373.0
371,rod,6.65,3.48,1.909,0.852,16.99,386.2,380.5
372,dot,5.59,4.4,1.271,0.618,16.99,399.5,380.0
373,rod,13.72,4.21,3.258,0.952,37.93,411.5,385.3
374,rod,11.49,4.49,2.559,0.921,34.57,390.6,393.9
375,reject,6.93,3.77,1.84,0.839,18.57,237.3,416.7
376,rod,7.29,3.0,2.431,0.911,15.8,233.4,450.9
377,rod,6.87,3.58,1.919,0.854,16.79,482.2,431.7
378,rod,7.12,3.41,2.086,0.878,17.38,467.3,453.7
379,rod,8.63,2.94,2.941,0.94,18.37,481.5,458.8
