Repository: fayh601-glitch/TEM-analysis

# CdSe/CdS TEM Rod & Dot Analyzer

Classical computer-vision pipeline for **transmission electron microscopy (TEM)**
images of **CdSe** and **CdS** nanoparticles. Detects particles, measures
**length** and **width** in nanometers, and classifies shape.

**Reference paper:** Enright et al., *Mater. Chem. Front.* **2018** — [DOI: 10.1039/c8qm00056e](https://doi.org/10.1039/c8qm00056e)

> **New here?** Read [Getting started](docs/GETTING_STARTED.md) or open the [PDF manual](docs/TEM-analysis-Manual.pdf).

## Quick start (no coding)

```bash
git clone https://github.com/fayh601-glitch/TEM-analysis.git
cd TEM-analysis
python3 -m venv .venv && source .venv/bin/activate
pip install -r requirements.txt && pip install -e .

bash scripts/analyze_my_image.sh
```

Or use the **web upload** (after optional deps):

```bash
pip install -r requirements-optional.txt
streamlit run app/streamlit_app.py
```

After Analyze, click numbered markers on the overlay to **keep (green)** or **discard (red)** particles, then download the approved CSV.

## Quick start (Terminal)

```bash
tem-rods analyze \
  --image data/curated/s2_A_starting_rods.png \
  --preset enright_rods \
  --mode rods \
  --scale-bar-nm 20 --scale-bar-pixels 48 \
  --output-dir outputs/demo
```

## Analysis modes

| Mode | Flag | Use when |
|------|------|----------|
| Nanorods only | `--mode rods` | Enright S2A and other rod-only samples |
| Dots only | `--mode dots` | Spherical QD samples |
| Both | `--mode both` | Mixed or unknown samples |

Presets: `enright_rods`, `dots_only`, `screenshot`, `sparse_cluster`

## Repository layout

```
TEM-analysis/
├── app/streamlit_app.py       ← Web upload UI
├── src/tem_rods/              ← Main Python package
├── scripts/analyze_my_image.sh ← Guided analysis (beginners)
├── data/curated/              ← Enright S2 TEM panels
├── outputs/                   ← CSV + overlay PNG results
├── docs/
│   ├── GETTING_STARTED.md     ← Start here
│   ├── MANUAL.md              ← Full reference
│   └── TEM-analysis-Manual.pdf
└── tests/
```

## Overlay legend

| Visual | Meaning |
|--------|---------|
| Green solid | Rod |
| Blue solid | Dot |
| Orange dashed | Reject (ambiguous / filtered) |
| `*_segments_debug.png` | All blobs before classification |

## Documentation

| Document | Audience |
|----------|----------|
| [Getting started](docs/GETTING_STARTED.md) | First-time users |
| [PDF manual](docs/TEM-analysis-Manual.pdf) | Complete repo reference |
| [How it works](docs/HOW_IT_WORKS.md) | Pipeline in plain English |
| [Source guide](src/tem_rods/README.md) | Which file does what |
| [Development](docs/DEVELOPMENT.md) | Tuning and contributing |
| [Labeling guide](docs/LABELING_GUIDE.md) | Fiji hand measurements for validation |
| [AI workflow](docs/AI_WORKFLOW.md) | Prompting AI for validation sprints |

## Validation status

Pipeline output is compared to **published mean dimensions** from Enright et al.
2018 (see `outputs/validation/paper_comparison.csv`). This is **not** the same
as rigorous per-rod validation.

| Panel | Length error | Width error | Status |
|-------|-------------|-------------|--------|
| S2A starting rods | ~3% | ~62% | Length OK; width overestimated |
| S2B 30 min | ~49% | ~132% | Fails — merged/over-segmented rods |
| S2D 65 min | ~47% | ~15% | Fails — under-counts long rods |

`data/labels/manual_v1.csv` is **semi-automated pipeline output**
(`semi_auto_tuned_pipeline` in the `notes` column), not independent hand labels.
See [data/labels/README.md](data/labels/README.md) and
[docs/LABELING_GUIDE.md](docs/LABELING_GUIDE.md) for creating real Fiji labels.

# Enright S2A — user screenshot analysis

**Input:** `data/curated/enright_s2A_user_screenshot.png`  
**Paper reference:** Enright 2018 Figure S2A starting rods — 27.6 × 2.9 nm  
**Scale bar:** 20 nm (auto-detected at 45.0 px → 0.4444 nm/pixel)

## Results summary

| Metric | Pipeline | Paper |
|---|---|---|
| Rod count | 81 | — |
| Mean rod length | **22.8 ± 9.1 nm** | 27.6 nm |
| Mean rod width | **4.7 ± 1.2 nm** | 2.9 nm |
| Dots | 21 | — |
| Rejected | 46 | — |

## How this was generated

```bash
tem-rods analyze \
  --image data/curated/enright_s2A_user_screenshot.png \
  --auto-scale-bar \
  --scale-bar-nm 20 \
  --min-area 150 \
  --output-dir outputs/user_runs/enright_s2A_user_screenshot
```

## Output files

| File | Description |
|---|---|
| [`enright_s2A_user_screenshot_overlay.png`](enright_s2A_user_screenshot_overlay.png) | Annotated TEM — **open this first** |
| [`enright_s2A_user_screenshot_measurements.csv`](enright_s2A_user_screenshot_measurements.csv) | One row per detected particle |

## Overlay legend

| Visual | Meaning |
|---|---|
| Solid green contour | Detected rod boundary |
| Dashed green ellipse | Fitted length/width axes |
| Blue | Dot (round particle) |

Rejected particles appear in the CSV only (not drawn on the overlay).

File: outputs/user_runs/enright_s2A_user_screenshot/enright_s2A_user_screenshot_measurements.csv
particle_id,class,length_nm,width_nm,aspect_ratio,eccentricity,area_nm2,centroid_x,centroid_y
1,rod,26.74,4.39,6.091,0.986,72.1,460.9,38.8
2,rod,16.02,4.47,3.583,0.96,44.05,482.5,24.3
3,reject,9.1,6.73,1.353,0.674,35.75,502.6,20.9
4,rod,16.98,7.78,2.183,0.889,66.57,444.4,43.1
5,reject,18.79,10.06,1.868,0.845,85.93,83.5,76.1
6,reject,18.66,11.63,1.605,0.782,86.91,47.7,83.5
7,rod,37.97,3.8,9.997,0.995,84.94,125.1,113.7
8,reject,8.59,6.33,1.357,0.676,32.2,150.2,89.6
9,rod,26.14,4.79,5.457,0.983,77.83,52.3,106.4
10,reject,20.49,12.63,1.622,0.787,94.22,100.4,109.7
11,rod,10.5,5.01,2.097,0.879,36.15,167.2,105.8
12,rod,37.63,3.91,9.63,0.995,85.93,133.2,133.4
13,rod,28.25,3.54,7.975,0.992,67.56,146.9,133.8
14,rod,18.07,7.71,2.343,0.904,71.7,56.0,127.1
15,rod,22.35,3.27,6.842,0.989,47.8,209.0,133.2
16,rod,22.77,5.8,3.929,0.967,65.19,360.0,164.9
17,rod,29.69,4.21,7.045,0.99,86.91,51.3,175.0
18,rod,33.23,4.82,6.892,0.989,85.53,176.0,177.4
19,rod,16.45,3.03,5.434,0.983,29.83,238.7,169.1
20,rod,12.38,3.63,3.411,0.956,31.41,209.5,178.2
21,rod,24.72,4.19,5.899,0.986,57.28,242.4,182.6
22,dot,14.29,12.35,1.157,0.503,75.65,130.8,193.0
23,rod,33.16,3.57,9.301,0.994,68.54,242.7,198.0
24,rod,25.69,4.34,5.917,0.986,81.58,84.9,212.6
25,rod,19.57,7.45,2.626,0.925,56.69,287.2,210.8
26,rod,26.02,4.0,6.502,0.988,68.74,149.6,231.8
27,rod,29.32,5.18,5.659,0.984,93.04,86.0,241.8
28,rod,10.95,4.9,2.236,0.894,33.98,240.6,246.2
29,rod,27.04,4.99,5.424,0.983,91.46,24.0,266.3
30,rod,37.66,3.1,12.164,0.997,78.42,282.5,283.8
31,rod,19.43,3.43,5.672,0.984,38.72,442.1,268.4
32,rod,19.52,3.78,5.165,0.981,50.77,169.0,270.5
33,rod,32.03,4.07,7.868,0.992,68.35,216.3,280.8
34,rod,19.38,3.4,5.693,0.984,41.48,455.5,282.0
35,reject,15.3,10.36,1.476,0.736,78.42,145.3,278.1
36,rod,17.23,3.89,4.423,0.974,44.25,473.0,295.6
37,rod,29.39,4.56,6.444,0.988,91.46,90.0,320.3
38,rod,19.82,3.47,5.709,0.985,47.41,233.0,313.4
39,rod,18.8,3.61,5.203,0.981,45.63,487.5,303.8
40,rod,33.33,4.03,8.278,0.993,90.86,103.2,327.8
41,rod,38.79,4.22,9.19,0.994,113.98,116.6,342.8
42,rod,39.89,3.94,10.117,0.995,104.89,130.8,341.2
43,rod,11.5,4.32,2.661,0.927,32.79,492.4,315.3
44,rod,17.21,6.26,2.751,0.932,57.88,346.6,320.3
45,rod,31.69,3.68,8.603,0.993,66.57,289.9,347.1
46,rod,25.43,4.55,5.589,0.984,83.75,143.9,348.8
47,rod,36.9,4.67,7.907,0.992,93.43,160.8,354.9
48,rod,35.98,3.74,9.611,0.995,70.72,330.4,361.5
49,rod,34.61,5.16,6.712,0.989,100.54,77.1,356.9
50,rod,22.31,3.25,6.862,0.989,42.07,302.5,354.8
51,rod,29.66,4.34,6.835,0.989,92.84,29.5,365.8
52,rod,40.11,3.84,10.438,0.995,82.37,273.3,378.9
53,rod,32.41,6.03,5.371,0.983,93.23,197.3,376.7
54,rod,30.99,3.86,8.031,0.992,81.78,172.5,377.1
55,rod,32.48,3.63,8.955,0.994,77.43,258.5,385.6
56,rod,36.51,3.06,11.951,0.996,77.83,345.2,393.2
57,rod,21.48,5.06,4.245,0.972,51.16,461.9,375.4
58,rod,28.1,3.87,7.26,0.99,64.0,297.9,396.4
59,reject,12.85,7.01,1.834,0.838,55.51,185.2,396.9
60,rod,21.19,3.93,5.392,0.983,43.06,470.8,389.8
61,rod,31.67,5.5,5.754,0.985,114.17,90.8,410.1
62,reject,17.04,9.39,1.814,0.834,75.85,130.9,401.7
63,rod,37.3,3.47,10.765,0.996,76.64,375.5,426.3
64,rod,14.82,6.42,2.311,0.902,47.01,422.0,404.0
65,rod,19.84,3.96,5.01,0.98,41.68,358.2,409.8
66,rod,24.57,4.93,4.982,0.98,69.73,229.0,423.8
67,rod,38.27,4.79,7.994,0.992,102.52,170.6,413.1
68,rod,15.48,2.93,5.291,0.982,31.6,502.1,424.8
69,rod,15.45,7.32,2.109,0.88,42.47,459.9,429.4
70,rod,21.53,2.92,7.377,0.991,43.06,394.2,440.7
71,rod,17.88,3.68,4.854,0.979,47.21,249.0,453.4
72,rod,17.43,4.31,4.047,0.969,53.93,266.2,455.2
73,rod,18.62,5.38,3.463,0.957,47.21,324.6,457.2
74,rod,10.6,4.68,2.263,0.897,31.01,129.4,17.5
75,reject,9.34,6.09,1.534,0.758,37.93,160.1,21.7
76,reject,9.62,7.1,1.354,0.674,46.62,206.7,44.1
77,dot,7.62,7.02,1.086,0.389,37.73,223.8,46.6
78,rod,10.33,4.84,2.133,0.883,33.98,144.9,48.1
79,rod,15.77,7.49,2.105,0.88,76.25,123.6,47.6
80,dot,8.04,6.44,1.248,0.598,30.62,262.8,55.7
81,reject,11.2,7.45,1.503,0.746,55.9,203.4,60.2
82,reject,8.13,4.91,1.656,0.797,29.63,202.6,73.6
83,dot,12.23,11.68,1.047,0.298,91.46,246.1,73.6
84,reject,8.52,5.01,1.703,0.809,29.63,225.0,79.1
85,dot,7.34,5.76,1.274,0.62,30.02,262.0,76.1
86,dot,7.33,6.48,1.132,0.469,30.81,278.4,74.4
87,reject,13.57,8.87,1.53,0.757,81.78,276.8,93.8
88,reject,10.34,5.76,1.795,0.83,38.52,299.2,99.1
89,rod,11.62,3.82,3.039,0.944,32.4,49.8,61.6
90,dot,9.0,7.34,1.225,0.578,40.69,274.0,24.0
91,reject,9.06,6.48,1.399,0.699,43.26,337.1,23.3
92,dot,10.98,9.01,1.218,0.571,74.67,369.3,24.6
93,rod,14.67,7.43,1.976,0.862,74.86,298.9,25.7
94,rod,13.14,4.73,2.776,0.933,44.64,348.9,28.1
95,dot,9.43,7.38,1.279,0.623,49.78,400.7,28.6
96,reject,8.45,5.46,1.547,0.763,35.36,383.9,41.3
97,dot,7.97,6.54,1.219,0.572,37.93,305.5,41.3
98,dot,7.36,6.2,1.187,0.539,32.2,426.0,45.7
99,reject,10.01,7.25,1.379,0.689,53.14,352.5,47.3
100,reject,8.17,5.66,1.445,0.722,34.77,369.9,44.8
101,dot,13.17,9.8,1.344,0.668,94.22,404.3,47.4
102,rod,14.0,6.89,2.032,0.871,67.95,362.5,64.4
103,dot,10.64,8.73,1.219,0.572,66.17,423.6,64.2
104,dot,7.89,6.0,1.316,0.65,33.19,454.7,73.2
105,dot,7.78,6.41,1.215,0.568,33.19,377.7,80.3
106,reject,10.63,7.25,1.466,0.731,49.78,487.5,86.1
107,reject,12.17,7.6,1.601,0.781,64.99,421.9,84.3
108,reject,9.81,5.67,1.73,0.816,39.11,361.9,91.4
109,dot,13.22,11.05,1.197,0.55,92.25,390.7,89.7
110,reject,19.33,12.06,1.603,0.782,169.68,424.9,104.1
111,rod,12.74,6.31,2.02,0.869,58.27,393.9,111.5
112,rod,12.21,5.94,2.056,0.874,48.79,467.6,114.2
113,rod,11.78,5.85,2.013,0.868,52.94,405.4,125.5
114,rod,11.94,5.88,2.03,0.87,42.47,327.0,120.9
115,reject,11.7,8.48,1.38,0.689,76.25,422.8,134.1
116,rod,16.31,5.73,2.848,0.936,60.05,374.1,135.3
117,reject,10.11,5.4,1.873,0.845,29.63,313.8,132.5
118,reject,13.37,9.16,1.46,0.729,74.86,500.9,139.9
119,reject,11.38,7.63,1.491,0.742,61.43,465.2,137.4
120,reject,8.43,5.28,1.595,0.779,31.6,295.1,139.8
121,reject,9.9,7.02,1.412,0.706,48.4,343.4,146.9
122,reject,11.26,7.61,1.479,0.737,63.21,440.2,143.6
123,reject,8.84,5.48,1.612,0.784,32.99,421.3,152.0
124,reject,8.67,5.57,1.556,0.766,32.59,301.9,153.3
125,reject,9.02,5.4,1.67,0.801,36.94,436.0,159.1
126,reject,13.02,8.68,1.5,0.745,84.35,457.6,154.8
127,reject,13.95,9.69,1.44,0.72,91.06,483.4,167.1
128,reject,13.54,8.79,1.539,0.76,72.1,431.2,170.9
129,reject,10.95,7.84,1.398,0.699,60.25,405.0,168.5
130,reject,17.55,11.14,1.576,0.773,135.11,451.2,181.4
131,reject,12.82,7.69,1.667,0.8,73.28,470.8,179.7
132,dot,8.7,6.69,1.301,0.64,40.1,414.3,183.7
133,reject,12.73,7.23,1.76,0.823,56.69,339.5,184.5
134,reject,16.51,10.24,1.613,0.784,112.99,493.6,188.9
135,rod,12.19,6.22,1.961,0.86,54.72,463.6,203.4
136,rod,11.99,5.91,2.03,0.87,51.75,448.2,206.7
137,dot,8.18,7.43,1.101,0.418,35.16,357.0,208.9
138,reject,12.54,7.13,1.76,0.823,63.01,475.7,212.7
139,dot,8.26,6.29,1.314,0.649,36.35,371.8,217.9
140,reject,9.16,6.4,1.432,0.716,43.65,491.1,223.8
141,dot,7.89,6.46,1.222,0.575,33.38,502.3,233.1
142,reject,9.25,5.86,1.578,0.774,32.4,499.8,257.5
143,rod,11.39,5.86,1.944,0.858,48.2,175.6,234.8
144,dot,8.26,6.76,1.223,0.575,40.89,187.6,249.5
145,reject,8.23,5.77,1.426,0.713,29.63,197.8,275.4
146,reject,7.86,5.22,1.507,0.748,29.83,63.6,303.8
147,rod,9.34,4.36,2.141,0.884,30.81,110.1,440.6
148,rod,11.79,3.91,3.012,0.943,34.77,159.1,439.3
