Repository: fayh601-glitch/TEM-analysis

# CdSe/CdS TEM Rod & Dot Analyzer

Classical computer-vision pipeline for **transmission electron microscopy (TEM)**
images of **CdSe** and **CdS** nanoparticles. Detects particles, measures
**length** and **width** in nanometers, and classifies shape.

**Reference paper:** Enright et al., *Mater. Chem. Front.* **2018** — [DOI: 10.1039/c8qm00056e](https://doi.org/10.1039/c8qm00056e)

> **New here?** Read [Getting started](docs/GETTING_STARTED.md) or open the [PDF manual](docs/TEM-analysis-Manual.pdf).

## Quick start (no coding)

```bash
git clone https://github.com/fayh601-glitch/TEM-analysis.git
cd TEM-analysis
python3 -m venv .venv && source .venv/bin/activate
pip install -r requirements.txt && pip install -e .

bash scripts/analyze_my_image.sh
```

Or use the **web upload** (after optional deps):

```bash
pip install -r requirements-optional.txt
streamlit run app/streamlit_app.py
```

After Analyze, click numbered markers on the overlay to **keep (green)** or **discard (red)** particles, then download the approved CSV.

## Quick start (Terminal)

```bash
tem-rods analyze \
  --image data/curated/s2_A_starting_rods.png \
  --preset enright_rods \
  --mode rods \
  --scale-bar-nm 20 --scale-bar-pixels 48 \
  --output-dir outputs/demo
```

## Analysis modes

| Mode | Flag | Use when |
|------|------|----------|
| Nanorods only | `--mode rods` | Enright S2A and other rod-only samples |
| Dots only | `--mode dots` | Spherical QD samples |
| Both | `--mode both` | Mixed or unknown samples |

Presets: `enright_rods`, `dots_only`, `screenshot`, `sparse_cluster`

## Repository layout

```
TEM-analysis/
├── app/streamlit_app.py       ← Web upload UI
├── src/tem_rods/              ← Main Python package
├── scripts/analyze_my_image.sh ← Guided analysis (beginners)
├── data/curated/              ← Enright S2 TEM panels
├── outputs/                   ← CSV + overlay PNG results
├── docs/
│   ├── GETTING_STARTED.md     ← Start here
│   ├── MANUAL.md              ← Full reference
│   └── TEM-analysis-Manual.pdf
└── tests/
```

## Overlay legend

| Visual | Meaning |
|--------|---------|
| Green solid | Rod |
| Blue solid | Dot |
| Orange dashed | Reject (ambiguous / filtered) |
| `*_segments_debug.png` | All blobs before classification |

## Documentation

| Document | Audience |
|----------|----------|
| [Getting started](docs/GETTING_STARTED.md) | First-time users |
| [PDF manual](docs/TEM-analysis-Manual.pdf) | Complete repo reference |
| [How it works](docs/HOW_IT_WORKS.md) | Pipeline in plain English |
| [Source guide](src/tem_rods/README.md) | Which file does what |
| [Development](docs/DEVELOPMENT.md) | Tuning and contributing |
| [Labeling guide](docs/LABELING_GUIDE.md) | Fiji hand measurements for validation |
| [AI workflow](docs/AI_WORKFLOW.md) | Prompting AI for validation sprints |

## Validation status

Pipeline output is compared to **published mean dimensions** from Enright et al.
2018 (see `outputs/validation/paper_comparison.csv`). This is **not** the same
as rigorous per-rod validation.

| Panel | Length error | Width error | Status |
|-------|-------------|-------------|--------|
| S2A starting rods | ~3% | ~62% | Length OK; width overestimated |
| S2B 30 min | ~49% | ~132% | Fails — merged/over-segmented rods |
| S2D 65 min | ~47% | ~15% | Fails — under-counts long rods |

`data/labels/manual_v1.csv` is **semi-automated pipeline output**
(`semi_auto_tuned_pipeline` in the `notes` column), not independent hand labels.
See [data/labels/README.md](data/labels/README.md) and
[docs/LABELING_GUIDE.md](docs/LABELING_GUIDE.md) for creating real Fiji labels.

# User run outputs

Analysis results for TEM images uploaded or screenshotted outside the paper
curated set. Each subfolder is named after its input image.

| Folder | Input | Description |
|---|---|---|
| [`enright_s2A_user_screenshot/`](enright_s2A_user_screenshot/) | `data/curated/enright_s2A_user_screenshot.png` | User screenshot of Enright 2018 Figure S2A (starting rods) |

## Re-run

```bash
tem-rods analyze \
  --image data/curated/enright_s2A_user_screenshot.png \
  --auto-scale-bar \
  --min-area 150 \
  --output-dir outputs/user_runs/enright_s2A_user_screenshot
```

## Files in each run folder

| File | Description |
|---|---|
| `*_overlay.png` | Annotated image — green contours = rods, blue = dots |
| `*_measurements.csv` | Per-particle length, width, class, and position |

File: outputs/user_runs/user_dots_10nm/user_dots_10nm_measurements.csv
particle_id,class,length_nm,width_nm,aspect_ratio,eccentricity,area_nm2,centroid_x,centroid_y
2,dot,8.16,6.67,1.225,0.577,44.44,16.5,23.0
3,dot,6.38,6.38,1.0,0.0,33.33,5.5,23.5
4,dot,6.38,6.38,1.0,0.0,33.33,11.5,26.5
5,dot,5.77,4.71,1.225,0.577,22.22,21.0,26.5
8,reject,18.31,6.19,2.957,0.941,72.22,14.0,34.5
9,dot,5.77,4.71,1.225,0.577,22.22,21.5,33.0
11,dot,5.77,4.71,1.225,0.577,22.22,27.0,37.5
12,dot,5.77,4.71,1.225,0.577,22.22,21.5,39.0
14,dot,5.77,4.71,1.225,0.577,22.22,3.0,40.5
15,dot,6.67,5.25,1.27,0.616,27.78,12.3,40.7
16,dot,6.67,5.25,1.27,0.616,27.78,31.7,40.7
17,dot,7.9,6.14,1.287,0.629,38.89,45.8,41.4
18,dot,6.38,6.38,1.0,0.0,33.33,26.5,43.5
20,dot,6.38,6.38,1.0,0.0,33.33,57.5,47.5
21,dot,6.38,6.38,1.0,0.0,33.33,45.5,48.5
22,reject,19.68,7.38,2.667,0.927,100.0,53.6,52.6
25,dot,5.77,4.71,1.225,0.577,22.22,38.0,53.5
26,dot,7.92,7.56,1.047,0.297,47.22,45.0,54.4
27,dot,5.77,4.71,1.225,0.577,22.22,23.0,55.5
29,dot,6.67,5.25,1.27,0.616,27.78,51.3,57.3
33,dot,5.77,4.71,1.225,0.577,22.22,51.0,62.5
34,dot,6.38,6.38,1.0,0.0,33.33,44.5,63.5
