Repository: fayh601-glitch/TEM-analysis

# CdSe/CdS TEM Rod & Dot Analyzer

Classical computer-vision pipeline for **transmission electron microscopy (TEM)**
images of **CdSe** and **CdS** nanoparticles. Detects particles, measures
**length** and **width** in nanometers, and classifies shape.

**Reference paper:** Enright et al., *Mater. Chem. Front.* **2018** — [DOI: 10.1039/c8qm00056e](https://doi.org/10.1039/c8qm00056e)

> **New here?** Read [Getting started](docs/GETTING_STARTED.md) or open the [PDF manual](docs/TEM-analysis-Manual.pdf).

## Quick start (no coding)

```bash
git clone https://github.com/fayh601-glitch/TEM-analysis.git
cd TEM-analysis
python3 -m venv .venv && source .venv/bin/activate
pip install -r requirements.txt && pip install -e .

bash scripts/analyze_my_image.sh
```

Or use the **web upload** (after optional deps):

```bash
pip install -r requirements-optional.txt
streamlit run app/streamlit_app.py
```

After Analyze, click numbered markers on the overlay to **keep (green)** or **discard (red)** particles, then download the approved CSV.

## Quick start (Terminal)

```bash
tem-rods analyze \
  --image data/curated/s2_A_starting_rods.png \
  --preset enright_rods \
  --mode rods \
  --scale-bar-nm 20 --scale-bar-pixels 48 \
  --output-dir outputs/demo
```

## Analysis modes

| Mode | Flag | Use when |
|------|------|----------|
| Nanorods only | `--mode rods` | Enright S2A and other rod-only samples |
| Dots only | `--mode dots` | Spherical QD samples |
| Both | `--mode both` | Mixed or unknown samples |

Presets: `enright_rods`, `dots_only`, `screenshot`, `sparse_cluster`

## Repository layout

```
TEM-analysis/
├── app/streamlit_app.py       ← Web upload UI
├── src/tem_rods/              ← Main Python package
├── scripts/analyze_my_image.sh ← Guided analysis (beginners)
├── data/curated/              ← Enright S2 TEM panels
├── outputs/                   ← CSV + overlay PNG results
├── docs/
│   ├── GETTING_STARTED.md     ← Start here
│   ├── MANUAL.md              ← Full reference
│   └── TEM-analysis-Manual.pdf
└── tests/
```

## Overlay legend

| Visual | Meaning |
|--------|---------|
| Green solid | Rod |
| Blue solid | Dot |
| Orange dashed | Reject (ambiguous / filtered) |
| `*_segments_debug.png` | All blobs before classification |

## Documentation

| Document | Audience |
|----------|----------|
| [Getting started](docs/GETTING_STARTED.md) | First-time users |
| [PDF manual](docs/TEM-analysis-Manual.pdf) | Complete repo reference |
| [How it works](docs/HOW_IT_WORKS.md) | Pipeline in plain English |
| [Source guide](src/tem_rods/README.md) | Which file does what |
| [Development](docs/DEVELOPMENT.md) | Tuning and contributing |
| [Labeling guide](docs/LABELING_GUIDE.md) | Fiji hand measurements for validation |
| [AI workflow](docs/AI_WORKFLOW.md) | Prompting AI for validation sprints |

## Validation status

Pipeline output is compared to **published mean dimensions** from Enright et al.
2018 (see `outputs/validation/paper_comparison.csv`). This is **not** the same
as rigorous per-rod validation.

| Panel | Length error | Width error | Status |
|-------|-------------|-------------|--------|
| S2A starting rods | ~3% | ~62% | Length OK; width overestimated |
| S2B 30 min | ~49% | ~132% | Fails — merged/over-segmented rods |
| S2D 65 min | ~47% | ~15% | Fails — under-counts long rods |

`data/labels/manual_v1.csv` is **semi-automated pipeline output**
(`semi_auto_tuned_pipeline` in the `notes` column), not independent hand labels.
See [data/labels/README.md](data/labels/README.md) and
[docs/LABELING_GUIDE.md](docs/LABELING_GUIDE.md) for creating real Fiji labels.

# User run outputs

Analysis results for TEM images uploaded or screenshotted outside the paper
curated set. Each subfolder is named after its input image.

| Folder | Input | Description |
|---|---|---|
| [`enright_s2A_user_screenshot/`](enright_s2A_user_screenshot/) | `data/curated/enright_s2A_user_screenshot.png` | User screenshot of Enright 2018 Figure S2A (starting rods) |

## Re-run

```bash
tem-rods analyze \
  --image data/curated/enright_s2A_user_screenshot.png \
  --auto-scale-bar \
  --min-area 150 \
  --output-dir outputs/user_runs/enright_s2A_user_screenshot
```

## Files in each run folder

| File | Description |
|---|---|
| `*_overlay.png` | Annotated image — green contours = rods, blue = dots |
| `*_measurements.csv` | Per-particle length, width, class, and position |

File: outputs/user_runs/user_rods_50nm_jul13_review/user_rods_50nm_jul13_measurements.csv
particle_id,class,length_nm,width_nm,aspect_ratio,eccentricity,area_nm2,centroid_x,centroid_y
1,rod,103.34,12.29,8.408,0.993,953.51,569.1,104.3
2,rod,109.1,12.54,8.703,0.993,1004.01,367.1,48.2
3,rod,90.49,12.72,7.114,0.99,870.21,145.5,56.0
4,rod,99.1,12.69,7.81,0.992,949.34,703.6,120.6
5,rod,100.07,11.88,8.422,0.993,894.42,159.8,85.9
6,rod,101.28,12.63,8.018,0.992,954.55,219.1,137.2
7,rod,114.15,11.69,9.763,0.995,982.14,313.4,175.5
8,rod,93.35,12.41,7.52,0.991,869.95,340.1,159.0
9,rod,88.16,12.33,7.152,0.99,809.82,682.2,152.4
10,rod,92.91,12.94,7.177,0.99,894.42,649.8,163.1
11,rod,103.9,12.14,8.555,0.993,936.85,127.1,127.5
12,rod,91.82,12.14,7.56,0.991,838.97,281.9,179.5
13,rod,85.82,11.64,7.374,0.991,742.14,388.0,186.6
14,rod,93.08,13.37,6.96,0.99,932.42,139.0,203.9
15,rod,117.16,11.9,9.842,0.995,1021.45,198.7,230.5
16,rod,10.73,5.19,2.068,0.875,39.31,621.2,171.4
17,rod,106.33,12.68,8.385,0.993,1008.17,625.7,273.3
18,rod,98.05,11.82,8.299,0.993,860.32,595.2,277.3
19,rod,93.84,12.31,7.623,0.991,865.26,663.2,277.6
20,rod,95.54,12.27,7.785,0.992,873.85,287.0,267.6
21,rod,215.98,13.06,16.534,0.998,1859.12,722.6,410.5
22,rod,98.29,13.44,7.315,0.991,986.57,398.2,316.2
23,rod,91.58,12.16,7.533,0.991,833.51,269.2,298.0
24,rod,105.61,12.92,8.176,0.992,1019.11,276.0,336.8
25,rod,102.14,12.58,8.121,0.992,949.86,210.7,379.6
26,rod,91.6,12.67,7.228,0.99,864.22,389.0,377.3
27,rod,98.52,12.52,7.872,0.992,919.41,109.2,404.1
28,reject,11.29,7.91,1.427,0.713,69.5,695.0,368.1
29,rod,100.23,12.15,8.248,0.993,901.19,125.3,434.8
30,rod,111.89,12.17,9.198,0.994,1004.79,700.2,478.0
31,rod,100.75,11.93,8.446,0.993,897.02,457.5,472.7
32,rod,117.22,12.52,9.366,0.994,1075.07,203.7,486.0
33,rod,97.53,12.08,8.073,0.992,884.01,277.2,471.6
34,rod,98.42,12.91,7.622,0.991,941.01,669.7,477.7
35,rod,118.01,12.21,9.665,0.995,986.83,338.8,492.9
36,rod,105.72,12.61,8.386,0.993,992.56,302.7,494.9
37,rod,104.75,11.93,8.778,0.993,928.78,396.5,520.2
38,rod,103.07,13.27,7.766,0.992,1017.02,560.7,456.3
39,rod,85.9,12.01,7.153,0.99,769.21,431.0,526.0
40,rod,89.04,12.41,7.173,0.99,824.14,553.5,491.9
41,rod,100.79,12.4,8.129,0.992,916.28,370.7,577.9
42,rod,101.15,11.67,8.665,0.993,873.85,92.6,565.4
43,rod,78.09,13.23,5.901,0.986,710.12,551.8,526.5
44,rod,96.28,12.4,7.767,0.992,900.67,540.4,564.3
45,rod,61.52,11.59,5.308,0.982,534.93,341.8,615.5
46,rod,119.72,11.25,10.646,0.996,1012.08,549.2,597.0
47,rod,112.56,12.52,8.987,0.994,1043.32,584.6,626.9
48,rod,17.02,7.09,2.401,0.909,60.13,43.7,659.2
49,rod,10.66,6.59,1.618,0.786,41.91,226.6,657.4
50,reject,13.06,8.72,1.497,0.744,86.94,446.7,660.2
51,reject,17.28,12.86,1.344,0.668,169.72,435.5,85.5
52,rod,12.77,5.36,2.381,0.908,51.28,439.3,104.5
53,rod,12.89,7.1,1.815,0.835,68.98,441.7,115.0
54,reject,17.42,12.09,1.44,0.72,159.05,446.2,135.2
55,rod,11.47,4.75,2.414,0.91,41.13,450.6,154.0
56,reject,12.37,10.46,1.183,0.534,97.62,453.5,167.1
57,rod,12.49,5.3,2.356,0.905,50.24,456.3,180.5
58,reject,15.41,12.84,1.2,0.552,149.42,461.6,202.6
59,reject,13.06,10.41,1.254,0.603,103.08,466.4,223.5
60,reject,13.23,9.69,1.365,0.681,93.45,474.5,242.5
61,rod,14.87,7.11,2.09,0.878,79.13,479.3,256.0
62,rod,15.17,6.49,2.336,0.904,74.19,485.5,267.5
63,rod,14.47,3.62,3.996,0.968,39.57,490.2,276.0
64,rod,14.68,5.92,2.48,0.915,65.08,494.6,284.0
65,reject,15.76,10.22,1.541,0.761,120.78,502.6,298.5
66,rod,13.86,4.21,3.296,0.953,43.73,509.8,311.5
67,rod,13.99,3.61,3.874,0.966,38.27,513.3,318.0
68,rod,14.33,4.19,3.422,0.956,44.77,517.2,324.5
69,rod,14.65,3.61,4.06,0.969,39.57,522.8,335.0
70,rod,14.8,5.38,2.752,0.932,59.87,526.8,342.5
71,rod,15.11,6.52,2.318,0.902,73.67,532.3,352.5
72,rod,14.91,3.6,4.139,0.97,40.35,536.8,361.0
73,reject,13.26,10.78,1.23,0.583,105.42,541.6,372.5
74,reject,15.14,11.36,1.333,0.661,131.46,666.4,373.8
75,reject,13.84,10.9,1.27,0.616,112.71,639.9,379.1
76,reject,12.08,8.85,1.365,0.681,80.44,621.6,380.4
77,reject,12.33,10.83,1.139,0.478,99.96,604.8,383.5
78,rod,10.48,5.35,1.961,0.86,41.91,590.5,387.2
79,reject,18.66,11.95,1.561,0.768,168.68,569.8,389.4
80,reject,9.25,6.91,1.338,0.665,49.98,546.7,394.5
81,reject,13.34,9.39,1.42,0.71,95.53,414.2,270.9
82,rod,13.6,7.05,1.928,0.855,71.58,423.2,289.0
83,rod,14.06,7.54,1.866,0.844,79.39,429.6,301.5
84,rod,13.17,4.21,3.129,0.948,41.65,434.6,311.5
85,rod,12.89,4.22,3.053,0.945,40.87,438.3,318.5
86,reject,13.55,8.53,1.589,0.777,86.42,443.7,329.5
87,rod,13.11,5.95,2.204,0.891,58.57,449.9,342.0
88,rod,12.71,3.62,3.51,0.959,34.36,454.1,350.0
89,rod,12.69,5.39,2.355,0.905,51.02,457.8,357.5
90,rod,12.94,6.51,1.987,0.864,63.25,462.5,367.5
91,rod,12.84,4.78,2.684,0.928,46.07,467.2,377.0
92,rod,12.71,5.96,2.133,0.883,56.49,471.5,386.0
93,rod,12.47,4.21,2.961,0.941,39.31,475.2,394.5
94,rod,12.64,5.97,2.118,0.882,56.49,478.8,403.0
95,reject,13.18,9.7,1.359,0.677,97.88,484.0,416.5
96,reject,12.7,10.94,1.16,0.507,106.47,625.2,414.2
97,rod,13.05,3.54,3.683,0.962,34.88,613.0,415.9
98,rod,12.96,3.56,3.643,0.962,34.62,607.0,417.0
99,rod,12.86,3.57,3.603,0.961,34.36,601.0,417.9
100,rod,12.74,4.77,2.673,0.927,45.29,594.0,419.1
101,rod,12.79,4.17,3.068,0.945,39.83,586.5,419.9
102,rod,12.77,7.09,1.8,0.832,68.2,569.0,422.3
103,reject,12.76,8.28,1.54,0.76,79.39,556.0,424.5
104,rod,13.05,3.54,3.683,0.962,34.88,546.0,426.1
105,rod,13.13,4.12,3.185,0.949,40.87,539.5,427.1
106,rod,13.05,5.0,2.609,0.924,49.2,531.8,428.4
107,rod,13.3,6.76,1.968,0.861,67.68,521.7,429.4
108,reject,16.63,12.13,1.371,0.684,151.5,502.7,432.7
109,reject,15.77,10.82,1.458,0.728,117.92,163.1,442.6
110,rod,14.49,6.84,2.118,0.882,70.8,153.1,453.7
111,rod,14.49,8.71,1.663,0.799,93.45,145.1,464.8
112,rod,14.15,7.66,1.846,0.841,78.87,133.1,474.8
113,reject,17.18,12.39,1.387,0.693,162.69,165.9,484.1
114,rod,16.11,3.79,4.246,0.972,45.03,127.9,483.5
115,rod,14.17,7.27,1.949,0.858,64.56,123.3,491.5
116,rod,11.28,5.31,2.122,0.882,43.47,111.9,496.9
117,rod,12.64,5.38,2.352,0.905,51.02,171.1,502.5
118,rod,13.51,6.01,2.249,0.896,48.94,111.8,505.2
119,rod,15.27,4.6,3.316,0.953,51.28,99.1,514.4
120,reject,12.9,8.81,1.464,0.73,85.64,174.3,514.5
121,rod,12.61,7.7,1.639,0.792,72.89,178.3,528.5
122,rod,15.72,3.64,4.32,0.973,42.95,87.8,528.0
123,rod,14.9,3.43,4.35,0.973,36.44,84.2,533.7
124,rod,15.14,4.53,3.338,0.954,49.98,77.2,539.4
125,rod,12.29,7.66,1.603,0.782,71.06,182.0,541.5
126,rod,15.62,3.01,5.192,0.981,35.66,73.0,545.5
127,rod,14.87,3.89,3.825,0.965,41.39,69.2,551.1
128,rod,12.14,3.58,3.387,0.955,32.8,184.3,551.0
129,reject,12.04,8.84,1.362,0.679,78.35,62.2,560.3
130,rod,12.22,4.78,2.554,0.92,43.73,187.8,563.0
131,rod,12.18,4.17,2.921,0.94,38.27,189.7,570.5
132,rod,12.24,3.57,3.427,0.956,33.06,192.7,582.0
133,rod,12.5,7.13,1.753,0.821,66.9,195.2,591.0
134,rod,13.31,8.26,1.611,0.784,82.78,198.4,604.1
135,rod,13.2,4.16,3.171,0.949,41.39,201.4,614.5
136,rod,13.21,5.34,2.474,0.915,53.1,203.6,622.5
137,reject,12.78,10.03,1.274,0.62,96.83,206.1,635.2
138,reject,15.99,10.6,1.508,0.748,124.17,629.9,532.6
139,rod,18.5,7.9,2.344,0.904,110.11,640.9,547.9
140,rod,16.23,6.33,2.565,0.921,76.79,650.4,560.3
141,rod,15.18,3.26,4.662,0.977,35.92,657.5,568.0
142,rod,14.03,6.02,2.333,0.903,54.93,668.0,576.7
143,rod,16.47,7.42,2.22,0.893,92.41,676.1,589.3
144,rod,9.8,5.62,1.742,0.819,36.44,680.0,600.1
145,reject,13.96,9.31,1.5,0.745,88.5,694.6,605.3
146,rod,16.04,3.34,4.803,0.978,38.0,698.7,614.6
147,rod,15.61,3.99,3.916,0.967,43.99,704.2,619.8
148,rod,15.49,5.94,2.609,0.924,59.61,709.5,626.6
149,rod,14.72,8.83,1.667,0.8,98.14,721.0,639.0
150,rod,13.21,5.82,2.271,0.898,58.31,659.5,655.5
151,rod,12.95,4.08,3.172,0.949,40.09,668.0,655.5
152,rod,13.31,7.03,1.895,0.849,70.54,677.6,655.2
153,rod,13.43,8.19,1.64,0.792,83.04,690.4,655.1
154,reject,12.32,8.8,1.4,0.7,82.0,704.8,655.1
155,rod,12.43,3.85,3.227,0.951,35.92,635.2,655.7
156,rod,12.58,3.51,3.58,0.96,33.32,651.5,656.0
157,reject,12.75,11.74,1.086,0.391,114.54,569.8,657.2
158,rod,11.86,4.07,2.917,0.939,36.7,584.0,657.4
159,rod,12.2,5.83,2.091,0.878,53.88,592.6,657.1
160,rod,12.57,5.61,2.242,0.895,52.84,627.2,657.1
161,reject,14.37,12.95,1.109,0.433,142.65,270.3,597.2
162,rod,13.46,7.66,1.758,0.823,77.83,273.8,615.5
163,rod,12.91,6.52,1.981,0.863,63.25,277.4,631.5
164,rod,12.54,5.94,2.112,0.881,55.97,279.3,642.0
165,reject,12.81,11.56,1.108,0.431,109.59,281.8,657.1
166,reject,13.97,8.75,1.597,0.78,94.23,306.1,601.4
167,rod,12.48,4.46,2.8,0.934,41.65,309.5,612.8
168,reject,13.17,10.25,1.285,0.628,101.78,310.1,625.2
169,rod,12.51,4.75,2.635,0.925,44.51,312.9,642.0
170,rod,12.43,4.74,2.622,0.924,44.25,313.9,650.0
171,reject,12.47,8.01,1.557,0.766,74.45,315.7,660.7
172,rod,13.09,7.25,1.805,0.832,69.76,423.4,615.9
173,rod,14.55,3.0,4.846,0.978,33.06,431.5,620.3
174,rod,14.5,3.03,4.789,0.978,33.32,436.5,623.3
175,reject,12.19,8.22,1.483,0.738,76.27,403.1,623.0
176,rod,14.17,3.62,3.919,0.967,38.53,442.0,627.0
177,rod,15.09,9.15,1.649,0.795,102.56,453.5,633.8
178,rod,14.85,8.23,1.805,0.833,91.37,469.3,644.2
179,reject,14.22,11.6,1.225,0.578,123.91,407.5,641.2
180,rod,13.78,5.2,2.65,0.926,52.84,480.7,652.6
181,reject,13.24,9.06,1.461,0.729,89.81,412.3,659.8
182,rod,19.21,9.43,2.037,0.871,118.96,497.7,659.7
