Repository: fayh601-glitch/TEM-analysis

# CdSe/CdS TEM Rod & Dot Analyzer

Classical computer-vision pipeline for **transmission electron microscopy (TEM)**
images of **CdSe** and **CdS** nanoparticles. Detects particles, measures
**length** and **width** in nanometers, and classifies shape.

**Reference paper:** Enright et al., *Mater. Chem. Front.* **2018** — [DOI: 10.1039/c8qm00056e](https://doi.org/10.1039/c8qm00056e)

> **New here?** Read [Getting started](docs/GETTING_STARTED.md) or open the [PDF manual](docs/TEM-analysis-Manual.pdf).

## Quick start (no coding)

```bash
git clone https://github.com/fayh601-glitch/TEM-analysis.git
cd TEM-analysis
python3 -m venv .venv && source .venv/bin/activate
pip install -r requirements.txt && pip install -e .

bash scripts/analyze_my_image.sh
```

Or use the **web upload** (after optional deps):

```bash
pip install -r requirements-optional.txt
streamlit run app/streamlit_app.py
```

After Analyze, click numbered markers on the overlay to **keep (green)** or **discard (red)** particles, then download the approved CSV.

## Quick start (Terminal)

```bash
tem-rods analyze \
  --image data/curated/s2_A_starting_rods.png \
  --preset enright_rods \
  --mode rods \
  --scale-bar-nm 20 --scale-bar-pixels 48 \
  --output-dir outputs/demo
```

## Analysis modes

| Mode | Flag | Use when |
|------|------|----------|
| Nanorods only | `--mode rods` | Enright S2A and other rod-only samples |
| Dots only | `--mode dots` | Spherical QD samples |
| Both | `--mode both` | Mixed or unknown samples |

Presets: `enright_rods`, `dots_only`, `screenshot`, `sparse_cluster`

## Repository layout

```
TEM-analysis/
├── app/streamlit_app.py       ← Web upload UI
├── src/tem_rods/              ← Main Python package
├── scripts/analyze_my_image.sh ← Guided analysis (beginners)
├── data/curated/              ← Enright S2 TEM panels
├── outputs/                   ← CSV + overlay PNG results
├── docs/
│   ├── GETTING_STARTED.md     ← Start here
│   ├── MANUAL.md              ← Full reference
│   └── TEM-analysis-Manual.pdf
└── tests/
```

## Overlay legend

| Visual | Meaning |
|--------|---------|
| Green solid | Rod |
| Blue solid | Dot |
| Orange dashed | Reject (ambiguous / filtered) |
| `*_segments_debug.png` | All blobs before classification |

## Documentation

| Document | Audience |
|----------|----------|
| [Getting started](docs/GETTING_STARTED.md) | First-time users |
| [PDF manual](docs/TEM-analysis-Manual.pdf) | Complete repo reference |
| [How it works](docs/HOW_IT_WORKS.md) | Pipeline in plain English |
| [Source guide](src/tem_rods/README.md) | Which file does what |
| [Development](docs/DEVELOPMENT.md) | Tuning and contributing |
| [Labeling guide](docs/LABELING_GUIDE.md) | Fiji hand measurements for validation |
| [AI workflow](docs/AI_WORKFLOW.md) | Prompting AI for validation sprints |

## Validation status

Pipeline output is compared to **published mean dimensions** from Enright et al.
2018 (see `outputs/validation/paper_comparison.csv`). This is **not** the same
as rigorous per-rod validation.

| Panel | Length error | Width error | Status |
|-------|-------------|-------------|--------|
| S2A starting rods | ~3% | ~62% | Length OK; width overestimated |
| S2B 30 min | ~49% | ~132% | Fails — merged/over-segmented rods |
| S2D 65 min | ~47% | ~15% | Fails — under-counts long rods |

`data/labels/manual_v1.csv` is **semi-automated pipeline output**
(`semi_auto_tuned_pipeline` in the `notes` column), not independent hand labels.
See [data/labels/README.md](data/labels/README.md) and
[docs/LABELING_GUIDE.md](docs/LABELING_GUIDE.md) for creating real Fiji labels.

# User run outputs

Analysis results for TEM images uploaded or screenshotted outside the paper
curated set. Each subfolder is named after its input image.

| Folder | Input | Description |
|---|---|---|
| [`enright_s2A_user_screenshot/`](enright_s2A_user_screenshot/) | `data/curated/enright_s2A_user_screenshot.png` | User screenshot of Enright 2018 Figure S2A (starting rods) |

## Re-run

```bash
tem-rods analyze \
  --image data/curated/enright_s2A_user_screenshot.png \
  --auto-scale-bar \
  --min-area 150 \
  --output-dir outputs/user_runs/enright_s2A_user_screenshot
```

## Files in each run folder

| File | Description |
|---|---|
| `*_overlay.png` | Annotated image — green contours = rods, blue = dots |
| `*_measurements.csv` | Per-particle length, width, class, and position |

File: outputs/user_runs/user_tem_cluster_200nm_v2/user_tem_cluster_200nm_measurements.csv
particle_id,class,length_nm,width_nm,aspect_ratio,eccentricity,area_nm2,centroid_x,centroid_y
1,rod,25.03,8.66,2.89,0.938,121.74,177.0,16.1
2,rod,25.65,9.44,2.718,0.93,137.98,285.9,20.3
3,dot,21.48,17.01,1.263,0.611,141.22,107.3,24.9
4,rod,27.43,10.81,2.538,0.919,132.29,545.3,23.3
5,reject,24.76,17.19,1.44,0.72,162.32,319.3,39.7
6,rod,32.16,15.72,2.047,0.872,206.15,261.0,70.2
7,rod,39.2,10.15,3.861,0.966,142.03,92.1,71.6
8,rod,36.47,14.74,2.474,0.915,222.38,313.9,72.9
9,reject,29.53,16.37,1.804,0.832,151.77,126.4,75.8
10,rod,33.29,7.76,4.289,0.972,146.09,104.8,95.0
11,rod,34.25,12.4,2.763,0.932,188.3,69.3,135.0
12,rod,26.43,12.85,2.058,0.874,129.05,594.5,141.9
13,rod,34.53,9.02,3.83,0.965,130.67,224.3,167.1
14,rod,35.28,13.44,2.625,0.925,177.75,328.5,160.8
15,rod,34.02,12.07,2.819,0.935,146.9,162.5,159.7
16,reject,23.86,16.66,1.432,0.716,155.83,593.1,173.2
17,dot,23.87,18.24,1.309,0.645,140.41,55.7,192.0
18,rod,32.38,11.65,2.78,0.933,153.4,206.0,191.4
19,dot,23.54,17.8,1.323,0.655,173.69,239.3,200.3
20,rod,22.95,11.97,1.918,0.853,126.61,111.1,228.5
21,dot,16.98,15.0,1.132,0.469,198.04,234.9,254.6
22,reject,29.34,17.74,1.654,0.796,402.56,292.0,260.0
23,reject,22.7,16.67,1.362,0.679,295.43,220.5,273.9
24,rod,31.03,11.83,2.623,0.924,126.61,37.5,309.4
25,rod,112.88,23.9,4.722,0.977,1887.83,306.9,363.5
26,rod,22.24,9.19,2.421,0.911,122.55,561.7,321.0
27,reject,18.0,9.52,1.891,0.849,131.48,271.3,341.0
28,reject,24.22,12.96,1.868,0.845,131.48,600.5,339.2
29,rod,70.83,17.06,4.152,0.971,910.64,334.2,372.9
30,rod,28.74,9.44,3.045,0.945,136.35,38.9,346.8
31,rod,106.69,17.64,6.05,0.986,1121.66,229.9,389.2
32,rod,50.94,13.17,3.868,0.966,267.84,116.2,395.8
33,rod,28.66,9.78,2.93,0.94,129.05,512.1,404.8
34,rod,34.95,13.99,2.498,0.916,173.69,480.9,414.3
35,reject,25.67,14.72,1.743,0.819,150.15,137.2,415.9
36,rod,29.79,7.96,3.742,0.964,124.99,504.7,428.1
37,reject,31.74,19.57,1.622,0.787,374.16,273.6,433.7
38,rod,29.22,8.39,3.483,0.958,124.99,110.3,449.0
39,reject,28.49,15.98,1.783,0.828,156.64,45.2,462.8
40,rod,31.11,13.37,2.327,0.903,155.83,567.7,512.5
41,rod,30.04,13.59,2.211,0.892,165.57,609.6,534.4
42,rod,37.27,17.11,2.178,0.888,247.54,362.5,548.1
43,rod,35.52,18.36,1.935,0.856,301.92,30.6,553.5
44,rod,28.13,13.79,2.039,0.872,131.48,507.3,552.5
45,reject,33.76,22.94,1.471,0.734,378.22,134.8,555.6
46,dot,23.18,22.28,1.04,0.276,245.92,106.2,555.8
47,rod,25.97,10.57,2.456,0.913,134.73,418.4,558.5
48,rod,38.02,8.67,4.383,0.974,158.27,305.5,567.3
49,rod,20.81,10.67,1.95,0.859,130.67,466.6,570.6
50,rod,34.3,12.91,2.658,0.927,178.56,587.9,582.7
51,rod,43.62,12.78,3.414,0.956,211.83,274.3,595.1
52,dot,16.5,12.69,1.3,0.639,124.99,473.4,599.4
53,rod,30.44,10.85,2.806,0.934,133.11,566.5,601.3
54,rod,45.58,13.54,3.367,0.955,249.98,298.3,601.8
55,rod,28.15,12.2,2.308,0.901,172.06,535.0,601.3
56,reject,20.9,12.6,1.659,0.798,121.74,247.3,604.8
57,rod,28.17,7.56,3.727,0.963,121.74,182.1,604.8
58,dot,17.28,15.8,1.094,0.406,168.82,406.7,43.6
59,dot,29.83,23.25,1.283,0.626,536.48,386.9,46.7
60,reject,24.98,17.13,1.458,0.728,313.29,410.1,58.2
61,reject,24.89,15.66,1.59,0.777,295.43,387.4,67.5
62,reject,23.19,15.95,1.454,0.726,278.39,417.3,79.6
63,reject,30.6,18.77,1.631,0.79,429.35,394.6,83.6
64,reject,62.52,42.09,1.485,0.739,1917.05,413.6,117.6
65,dot,20.65,18.2,1.134,0.472,286.5,401.7,144.7
66,reject,62.77,41.4,1.516,0.752,1994.16,414.9,182.9
67,reject,25.79,18.03,1.43,0.715,341.69,515.0,54.3
68,dot,16.17,12.53,1.29,0.632,150.96,531.0,62.1
69,reject,22.54,16.6,1.358,0.677,275.95,500.8,68.9
70,dot,23.03,19.78,1.164,0.512,340.07,542.9,75.1
71,reject,30.54,19.22,1.589,0.777,426.91,494.1,92.6
72,dot,23.54,18.26,1.289,0.631,297.05,539.3,97.8
73,reject,22.33,15.97,1.398,0.699,243.49,530.7,115.3
74,rod,20.77,10.58,1.963,0.86,161.51,520.9,124.4
75,rod,40.78,19.2,2.124,0.882,551.9,472.9,125.6
76,dot,19.8,17.21,1.151,0.495,230.5,514.0,136.1
77,dot,15.62,14.03,1.114,0.44,167.19,453.1,153.8
78,reject,20.08,13.39,1.5,0.745,193.98,493.9,151.4
79,reject,16.46,10.91,1.51,0.749,135.54,452.9,172.4
80,dot,26.04,20.32,1.282,0.626,375.78,483.8,166.8
81,reject,30.62,18.05,1.697,0.808,393.64,471.4,182.1
82,dot,24.93,22.21,1.122,0.454,407.43,256.6,152.9
83,rod,29.55,11.94,2.474,0.915,261.34,266.6,167.5
84,dot,27.97,21.18,1.32,0.653,420.42,274.5,182.4
85,reject,30.28,20.42,1.482,0.738,454.51,290.2,206.8
86,rod,31.89,11.21,2.845,0.936,270.27,307.4,219.3
87,dot,24.87,20.11,1.236,0.588,374.97,268.9,224.4
88,rod,36.0,11.59,3.107,0.947,289.75,316.8,230.3
89,rod,34.04,9.68,3.515,0.959,227.25,326.2,235.3
90,reject,31.56,17.3,1.824,0.836,397.69,339.4,246.9
91,dot,42.73,32.35,1.321,0.654,1008.85,493.8,220.3
92,reject,21.99,13.41,1.64,0.793,225.63,514.9,233.6
93,rod,21.2,8.3,2.555,0.92,133.11,486.9,243.0
94,rod,21.66,8.43,2.568,0.921,137.16,518.6,248.0
95,reject,20.47,13.98,1.464,0.73,215.89,488.8,260.2
96,rod,22.5,10.48,2.146,0.885,177.75,521.1,257.0
97,rod,22.12,7.34,3.014,0.943,121.74,522.9,265.5
98,rod,20.84,9.42,2.213,0.892,147.72,491.6,271.5
99,rod,22.16,9.45,2.344,0.904,157.45,525.7,278.5
100,rod,20.93,10.5,1.993,0.865,164.76,494.5,286.0
101,reject,32.28,22.56,1.431,0.715,554.34,526.8,298.1
102,dot,31.2,25.48,1.224,0.577,608.72,501.6,305.2
103,reject,18.6,13.52,1.376,0.687,178.56,419.9,231.9
104,dot,27.22,20.45,1.331,0.66,405.81,410.8,245.9
105,rod,47.33,22.13,2.139,0.884,775.1,439.6,249.3
106,dot,18.43,14.41,1.279,0.623,201.28,411.8,265.3
107,rod,22.26,11.61,1.917,0.853,196.41,430.1,266.8
108,reject,20.88,12.47,1.674,0.802,189.11,426.9,278.9
109,reject,43.0,29.9,1.438,0.719,989.37,455.7,292.0
110,reject,20.78,14.25,1.458,0.728,221.57,260.0,255.0
111,dot,31.19,23.69,1.317,0.65,547.85,260.9,276.2
112,dot,22.39,19.62,1.141,0.482,327.9,382.6,271.2
113,rod,25.16,7.43,3.387,0.955,140.41,385.8,283.5
114,reject,25.18,15.55,1.619,0.787,294.62,389.4,294.5
115,reject,25.32,15.47,1.636,0.791,296.24,394.3,309.5
116,rod,24.72,11.58,2.134,0.883,213.46,398.3,322.5
117,dot,24.13,21.73,1.11,0.435,394.45,402.4,338.2
118,dot,29.16,22.47,1.298,0.638,502.39,318.9,291.9
119,rod,28.76,8.47,3.394,0.956,182.62,298.9,299.5
120,dot,23.32,18.16,1.284,0.627,280.01,232.0,304.4
121,rod,28.59,13.6,2.102,0.88,290.56,288.6,304.1
122,rod,36.3,17.41,2.085,0.878,452.89,202.8,308.6
123,dot,32.56,25.91,1.257,0.606,650.11,268.2,312.6
124,dot,14.85,11.31,1.312,0.648,125.8,176.6,313.1
125,dot,15.08,11.97,1.26,0.609,130.67,223.2,317.1
126,rod,22.89,9.65,2.372,0.907,166.38,242.8,320.6
127,dot,22.84,18.06,1.265,0.612,305.98,197.0,327.7
128,reject,18.32,10.35,1.771,0.825,132.29,216.3,329.3
129,reject,35.27,24.41,1.445,0.722,621.7,155.5,329.9
130,dot,24.63,20.02,1.231,0.583,370.91,244.0,348.3
131,reject,15.75,10.15,1.551,0.764,122.55,194.5,363.3
132,dot,19.88,16.33,1.218,0.571,233.75,176.4,362.0
133,rod,22.7,11.55,1.965,0.861,196.41,250.7,364.5
134,reject,20.25,13.23,1.531,0.757,192.35,181.7,378.4
135,rod,23.18,11.49,2.018,0.869,199.66,256.1,375.5
136,rod,22.04,8.5,2.593,0.923,140.41,260.2,385.0
137,dot,14.36,11.96,1.201,0.553,131.48,200.9,384.5
138,dot,16.2,12.86,1.26,0.608,159.08,205.2,397.5
139,reject,23.0,15.27,1.506,0.748,265.4,186.7,395.9
140,dot,22.05,19.42,1.135,0.474,322.21,267.6,403.3
141,dot,19.58,14.96,1.308,0.645,219.14,210.3,415.3
142,dot,28.5,22.89,1.245,0.596,484.54,206.5,435.9
143,dot,20.28,17.81,1.138,0.478,270.27,354.5,301.7
144,rod,22.44,9.5,2.363,0.906,159.89,358.5,314.4
145,rod,22.24,11.51,1.932,0.856,193.17,363.9,328.5
146,reject,22.49,13.49,1.667,0.8,228.07,368.5,340.5
147,rod,22.23,7.38,3.013,0.943,124.18,371.9,350.5
148,dot,24.41,20.12,1.213,0.566,370.1,375.6,365.0
149,rod,39.42,19.55,2.016,0.868,566.51,464.6,339.7
150,reject,49.6,29.08,1.706,0.81,1021.02,442.4,350.9
151,reject,20.17,13.38,1.508,0.748,200.47,420.8,360.5
152,reject,28.25,15.47,1.826,0.837,318.16,407.2,374.9
153,reject,33.12,18.65,1.776,0.826,448.02,419.9,385.7
154,dot,14.2,14.12,1.006,0.107,142.03,393.8,381.0
155,dot,41.06,35.03,1.172,0.522,1102.99,385.5,405.5
156,reject,16.72,11.7,1.43,0.715,150.96,354.6,417.2
157,dot,27.92,21.45,1.301,0.64,448.02,338.4,427.1
158,reject,28.32,16.8,1.686,0.805,356.3,320.0,431.0
159,dot,16.31,12.58,1.297,0.637,151.77,357.3,430.0
160,reject,24.86,15.13,1.643,0.794,283.26,305.1,433.9
161,dot,24.95,22.58,1.105,0.425,417.99,235.3,455.2
162,reject,21.46,14.85,1.445,0.722,236.18,261.0,464.4
163,dot,24.7,24.21,1.02,0.198,456.94,284.0,464.1
164,reject,42.41,30.87,1.374,0.686,957.71,185.1,475.1
165,dot,19.73,16.59,1.189,0.541,247.54,219.6,479.8
166,dot,14.94,12.76,1.171,0.52,135.54,234.6,482.9
167,reject,20.15,14.71,1.37,0.684,218.33,206.9,491.8
168,dot,30.71,24.18,1.27,0.617,566.51,250.6,497.5
169,reject,22.06,13.67,1.614,0.785,222.38,228.1,500.1
170,dot,17.61,14.4,1.223,0.576,172.06,64.3,553.1
